Repository: mulhamfetna/geomind-radionuclide-adsorption

# GEOMIND-R — Framework Aluminium Governs Radionuclide Uptake in Geopolymers
An **audited, provenance-tracked meta-analysis database** of caesium and strontium uptake and
immobilisation in geopolymers and alkali-activated materials — with the analysis pipeline, a
validated forward model, and an interactive lab to explore it.

**Mulham Fetna** (lead author) · Dept. of Mechatronics Engineering, Faculty of Electrical and
Electronic Engineering, University of Aleppo — [ORCID 0009-0006-4432-798X](https://orcid.org/0009-0006-4432-798X)
**Dr. Abdulrazzaq Hammal** (supervisor) · Dept. of Basic Science – Chemistry, Faculty of Electrical
Engineering, University of Aleppo — [ORCID 0000-0003-1828-1376](https://orcid.org/0000-0003-1828-1376)
📬 Contact details: [Authors & contact](#authors--contact)

---

## What this work establishes

1. **Framework aluminium — not surface area — governs cation uptake.** Tetrahedral Al<sup>IV</sup>
   carries the charge-balancing exchange sites that actually bind Cs⁺/Sr²⁺. Established on three
   independent levels: **correlation** (r up to +0.95), a **within-sample causal test** (leaching
   removes Al<sup>IV</sup> and uptake falls with it, r = +0.94), and **published atomic-scale
   spectroscopy** placing Sr at Al<sup>IV</sup> sites. Specific surface area is *negatively*
   related to uptake in the same data.

2. **A forward model that predicts held-out samples.** Within one structural class and protocol,
   K_D = 2812·[Al<sup>IV</sup>] − 9258 mL/g, **leave-one-out R² = 0.81** — behind an explicit
   domain guard that refuses to pretend it generalises.

3. **The descriptor does not survive cross-laboratory pooling.** Pooled across labs, leave-one-out
   R² falls **below zero** — worse than predicting the mean. Adding more literature makes it worse,
   not better. This is a general caution for materials-informatics meta-analysis.

4. **A structural precondition.** The relationship holds in framework gels and degrades when
   Ca-bearing (C-A-S-H) gels are pooled in — descriptors are class-specific.

5. **Reusable screening methods.** A Langmuir **saturation screen** (θ = 1 − R_L) that flags
   reported capacities which are extrapolation artefacts, and a **two-pool audit framework** that
   keeps adsorption and immobilisation data separate.

6. **The direction reproduces across independent studies.** Because raw values cannot be pooled
   (result 3), the evidence is assembled at *study* level: **k = 4 independent studies** — different
   laboratories, adsorbates (Sr, Cs, NH₄⁺), material classes and regimes — **all** run in the
   predicted direction (weighted mean r̄ = +0.77, exact sign test p = 0.0625). Three negative
   controls make the claim falsifiable: surface area does not predict (r = +0.19), the descriptor
   dies in Ca-bearing gels (r = −0.01), and it runs *backwards* for a dye (r = −0.98) — it tracks
   **cation exchange**, not adsorption in general.

> 🧪 **Try it:** the [Virtual Lab](#virtual-lab) — a local app or a one-file Colab notebook — lets
> you explore compositions and see every prediction with its confidence flag and its reasoning.

## Honest limitations — read these

- **This is a literature-scale meta-analysis, not new laboratory measurement.** Every row is
  extracted from published work and traced to its source; none of it is our own bench data.
- **The forward model is validated only within one structural class and protocol**
  (metakaolin geopolymers, Sr, [Al<sup>IV</sup>] 3.45–4.77 mmol g⁻¹). Outside that envelope it is
  extrapolation, and the tooling says so rather than hiding it.
- **The original goal — a generative inverse-design model — was not reached.** We determined
  empirically that it cannot be built from the published literature (see the pooling result above),
  and reported that finding instead of shipping a model that would have learned inter-laboratory
  noise. The full account is in [`reports/plan-vs-achieved.md`](reports/plan-vs-achieved.md).
- **The manuscript is withheld** pending journal submission and peer review. Everything needed to
  reproduce the numbers is here.

**Reference work this project set out to replicate:**
Rousseau, S.; Bouzid, A.; Rossignol, S.; Gharzouni, A. *GEOMIND: a hybrid generative artificial

## ⚠️ Data provenance — read before citing any result

The compiled dataset in `data/raw/` is **literature-derived**, *not* newly measured laboratory
data. It was assembled by extracting published formulations and properties from the corpus in
`papers/references/`.

**This means our claims must be framed as a literature-scale meta-analysis and external
validation — never as independent experimental replication.** The paper releases only **10**
samples publicly; our compilation reaches **867** rows across a broader precursor space, which is
the basis of our contribution. Every row must carry a `provenance` field tracing it to an entry in
[`papers/MANIFEST.md`](papers/MANIFEST.md).

File: data/processed/geomind_reference.csv
Sample_ID,M1(%),M2(%),M3(%),M4(%),M5(%),S1(%),S3(%),SNa(%),S3'(%),KOH(%),NaOH(%),Si_met(mol),Si_sol(mol),M_sol(mol),M_MOH(mol),Si(mol%),Al(mol%),M(mol%),Si/M_Sol,Si/Al,Solid/Liquid,mixture_density(g/cm³),viscosity(Pa.s),material_density(g/cm³),compressive_strength(MPa),provenance
1,0.2,0.2,0.0,0.0,0.0,0.0,0.3,0.3,0.0,0.0,0.0,0.11,0.07,0.07,0.0,0.18,0.09,0.07,1.05,1.926,0.667,1.843,2.6,-1.0,-1,doi:10.1039/d5dd00383k
2,0.19,0.0,0.0,0.0,0.19,0.0,0.0,0.29,0.29,0.06,0.0,0.11,0.07,0.06,0.03,0.18,0.08,0.09,0.81,2.178,0.587,1.767,0.29,1.709,34,doi:10.1039/d5dd00383k
3,0.56,0.0,0.0,0.0,0.0,0.28,0.0,0.05,0.0,0.12,0.0,0.15,0.03,0.02,0.05,0.18,0.13,0.07,0.39,1.373,1.252,1.916,40.86,1.82,63,doi:10.1039/d5dd00383k
4,0.5,0.0,0.0,0.0,0.0,0.32,0.0,0.06,0.0,0.12,0.0,0.14,0.03,0.02,0.06,0.17,0.12,0.07,0.42,1.433,0.992,1.876,1.85,1.75,50,doi:10.1039/d5dd00383k
5,0.0,0.39,0.0,0.0,0.0,0.39,0.0,0.14,0.0,0.08,0.0,0.11,0.05,0.03,0.04,0.15,0.09,0.06,0.73,1.72,0.642,1.596,2.78,1.56,39,doi:10.1039/d5dd00383k
6,0.38,0.01,0.01,0.01,0.05,0.15,0.33,0.04,0.0,0.02,0.0,0.13,0.05,0.06,0.01,0.17,0.11,0.07,0.71,1.627,0.855,1.815,0.99,1.82,53,doi:10.1039/d5dd00383k
7,0.3,0.02,0.01,0.01,0.07,0.05,0.39,0.03,0.0,0.13,0.0,0.11,0.04,0.06,0.06,0.16,0.09,0.12,0.37,1.663,0.681,1.879,1.03,1.72,30,doi:10.1039/d5dd00383k
8,0.48,0.04,0.0,0.0,0.03,0.0,0.12,0.28,0.0,0.04,0.02,0.15,0.05,0.04,0.03,0.2,0.13,0.07,0.69,1.574,1.174,1.899,4.28,1.84,71,doi:10.1039/d5dd00383k
9,0.12,0.06,0.32,0.0,0.0,0.25,0.13,0.02,0.0,0.1,0.0,0.14,0.03,0.03,0.05,0.17,0.13,0.08,0.43,1.31,1.0,1.847,42.36,1.805,11,doi:10.1039/d5dd00383k
10,0.0,0.0,0.0,0.0,0.6,0.0,0.16,0.22,0.0,0.01,0.01,0.18,0.05,0.04,0.01,0.22,0.12,0.05,0.87,1.801,1.5,2.009,10.12,1.93,74,doi:10.1039/d5dd00383k

File: data/processed/physical.csv (part 1 of 2)
FlyAsh,GGBFS,NaOH_M,Na2SiO3,CopperSlag,RecycledAgg,Curing_Days,Comp_Strength,provenance,material_system
0,0,8,0,0,0,7,34.0,Data.xlsx,fly_ash_slag_concrete
0,0,8,0,0,0,7,63.0,Data.xlsx,fly_ash_slag_concrete
0,0,8,0,0,0,7,50.0,Data.xlsx,fly_ash_slag_concrete
0,0,8,0,0,0,7,39.0,Data.xlsx,fly_ash_slag_concrete
0,0,8,0,0,0,7,53.0,Data.xlsx,fly_ash_slag_concrete
0,0,8,0,0,0,7,30.0,UNTRACED,fly_ash_slag_concrete
0,0,8,0,0,0,7,71.0,UNTRACED,fly_ash_slag_concrete
0,0,8,0,0,0,7,11.0,UNTRACED,fly_ash_slag_concrete
0,0,8,0,0,0,7,74.0,UNTRACED,fly_ash_slag_concrete
400,0,8,120,0,0,3,25.7,Data.xlsx,fly_ash_slag_concrete
400,0,8,120,0,0,3,29.6,Data.xlsx,fly_ash_slag_concrete
400,0,8,120,0,0,3,52.4,Data.xlsx,fly_ash_slag_concrete
400,0,8,120,0,0,3,63.7,Data.xlsx,fly_ash_slag_concrete
400,0,8,120,0,0,3,32.6,Data.xlsx,fly_ash_slag_concrete
400,0,8,120,0,0,3,53.0,Data.xlsx,fly_ash_slag_concrete
400,0,8,120,0,0,3,64.0,Data.xlsx,fly_ash_slag_concrete
400,0,8,120,0,0,7,26.3,Data.xlsx,fly_ash_slag_concrete
400,0,8,120,0,0,7,30.6,Data.xlsx,fly_ash_slag_concrete
400,0,8,120,0,0,7,52.7,Data.xlsx,fly_ash_slag_concrete
400,0,8,120,0,0,7,63.6,Data.xlsx,fly_ash_slag_concrete
400,0,8,120,0,0,7,32.8,Data.xlsx,fly_ash_slag_concrete
400,0,8,120,0,0,7,52.9,Data.xlsx,fly_ash_slag_concrete
400,0,8,120,0,0,7,64.1,Data.xlsx,fly_ash_slag_concrete
400,0,8,120,0,0,14,27.8,Data.xlsx,fly_ash_slag_concrete
400,0,8,120,0,0,14,32.8,Data.xlsx,fly_ash_slag_concrete
400,0,8,120,0,0,14,52.7,Data.xlsx,fly_ash_slag_concrete
400,0,8,120,0,0,14,65.3,Data.xlsx,fly_ash_slag_concrete
400,0,8,120,0,0,14,34.4,Data.xlsx,fly_ash_slag_concrete
400,0,8,120,0,0,14,52.9,Data.xlsx,fly_ash_slag_concrete
400,0,8,120,0,0,14,65.7,Data.xlsx,fly_ash_slag_concrete
400,0,8,120,0,0,28,32.0,Data.xlsx,fly_ash_slag_concrete
400,0,8,120,0,0,28,38.1,Data.xlsx,fly_ash_slag_concrete
400,0,8,120,0,0,28,52.2,Data.xlsx,fly_ash_slag_concrete
400,0,8,120,0,0,28,66.2,Data.xlsx,fly_ash_slag_concrete
400,0,8,120,0,0,28,40.0,Data.xlsx,fly_ash_slag_concrete
400,0,8,120,0,0,28,55.6,Data.xlsx,fly_ash_slag_concrete
400,0,8,120,0,0,28,67.0,Data.xlsx,fly_ash_slag_concrete
400,0,10,120,0,0,3,28.3,Data.xlsx,fly_ash_slag_concrete
400,0,10,120,0,0,3,32.5,Data.xlsx,fly_ash_slag_concrete
400,0,10,120,0,0,3,57.6,Data.xlsx,fly_ash_slag_concrete
400,0,10,120,0,0,3,70.0,Data.xlsx,fly_ash_slag_concrete
400,0,10,120,0,0,3,35.9,Data.xlsx,fly_ash_slag_concrete
400,0,10,120,0,0,3,58.3,Data.xlsx,fly_ash_slag_concrete
400,0,10,120,0,0,3,70.4,Data.xlsx,fly_ash_slag_concrete
400,0,10,120,0,0,7,28.9,Data.xlsx,fly_ash_slag_concrete
400,0,10,120,0,0,7,33.7,Data.xlsx,fly_ash_slag_concrete
400,0,10,120,0,0,7,57.9,Data.xlsx,fly_ash_slag_concrete
400,0,10,120,0,0,7,69.9,Data.xlsx,fly_ash_slag_concrete
400,0,10,120,0,0,7,36.1,Data.xlsx,fly_ash_slag_concrete
400,0,10,120,0,0,7,58.2,Data.xlsx,fly_ash_slag_concrete
400,0,10,120,0,0,7,70.5,Data.xlsx,fly_ash_slag_concrete
400,0,10,120,0,0,14,30.6,Data.xlsx,fly_ash_slag_concrete
400,0,10,120,0,0,14,36.0,Data.xlsx,fly_ash_slag_concrete
400,0,10,120,0,0,14,57.9,Data.xlsx,fly_ash_slag_concrete
400,0,10,120,0,0,14,71.9,Data.xlsx,fly_ash_slag_concrete
400,0,10,120,0,0,14,37.9,Data.xlsx,fly_ash_slag_concrete
400,0,10,120,0,0,14,58.2,Data.xlsx,fly_ash_slag_concrete
400,0,10,120,0,0,14,72.2,Data.xlsx,fly_ash_slag_concrete
400,0,10,120,0,0,28,35.2,Data.xlsx,fly_ash_slag_concrete
400,0,10,120,0,0,28,42.0,Data.xlsx,fly_ash_slag_concrete
400,0,10,120,0,0,28,57.4,Data.xlsx,fly_ash_slag_concrete
400,0,10,120,0,0,28,72.8,Data.xlsx,fly_ash_slag_concrete
400,0,10,120,0,0,28,44.0,Data.xlsx,fly_ash_slag_concrete
400,0,10,120,0,0,28,61.2,Data.xlsx,fly_ash_slag_concrete
400,0,10,120,0,0,28,73.7,Data.xlsx,fly_ash_slag_concrete
400,0,12,120,0,0,3,31.1,Data.xlsx,fly_ash_slag_concrete
400,0,12,120,0,0,3,35.8,Data.xlsx,fly_ash_slag_concrete
400,0,12,120,0,0,3,63.4,Data.xlsx,fly_ash_slag_concrete
400,0,12,120,0,0,3,77.0,Data.xlsx,fly_ash_slag_concrete
400,0,12,120,0,0,3,39.5,Data.xlsx,fly_ash_slag_concrete
400,0,12,120,0,0,3,64.1,Data.xlsx,fly_ash_slag_concrete
400,0,12,120,0,0,3,77.5,Data.xlsx,fly_ash_slag_concrete
400,0,12,120,0,0,7,31.8,Data.xlsx,fly_ash_slag_concrete
400,0,12,120,0,0,7,37.0,Data.xlsx,fly_ash_slag_concrete
400,0,12,120,0,0,7,63.7,Data.xlsx,fly_ash_slag_concrete
400,0,12,120,0,0,7,76.9,Data.xlsx,fly_ash_slag_concrete
400,0,12,120,0,0,7,39.7,Data.xlsx,fly_ash_slag_concrete
400,0,12,120,0,0,7,64.1,Data.xlsx,fly_ash_slag_concrete
400,0,12,120,0,0,7,77.5,Data.xlsx,fly_ash_slag_concrete
400,0,12,120,0,0,14,33.6,ambiguous:Data.xlsx|N_data.xls,fly_ash_slag_concrete
400,0,12,120,0,0,14,39.6,Data.xlsx,fly_ash_slag_concrete
400,0,12,120,0,0,14,63.7,Data.xlsx,fly_ash_slag_concrete
400,0,12,120,0,0,14,79.1,Data.xlsx,fly_ash_slag_concrete
400,0,12,120,0,0,14,41.7,Data.xlsx,fly_ash_slag_concrete
400,0,12,120,0,0,14,64.1,Data.xlsx,fly_ash_slag_concrete
400,0,12,120,0,0,14,79.5,Data.xlsx,fly_ash_slag_concrete
400,0,12,120,0,0,28,38.7,Data.xlsx,fly_ash_slag_concrete
400,0,12,120,0,0,28,46.2,Data.xlsx,fly_ash_slag_concrete
400,0,12,120,0,0,28,63.2,Data.xlsx,fly_ash_slag_concrete
400,0,12,120,0,0,28,80.1,Data.xlsx,fly_ash_slag_concrete
400,0,12,120,0,0,28,48.4,Data.xlsx,fly_ash_slag_concrete
400,0,12,120,0,0,28,67.3,Data.xlsx,fly_ash_slag_concrete
400,0,12,120,0,0,28,81.0,Data.xlsx,fly_ash_slag_concrete
400,0,14,120,0,0,3,34.3,Data.xlsx,fly_ash_slag_concrete
400,0,14,120,0,0,3,39.4,Data.xlsx,fly_ash_slag_concrete
400,0,14,120,0,0,3,69.8,Data.xlsx,fly_ash_slag_concrete
400,0,14,120,0,0,3,84.8,Data.xlsx,fly_ash_slag_concrete
400,0,14,120,0,0,3,43.4,Data.xlsx,fly_ash_slag_concrete
400,0,14,120,0,0,3,70.6,Data.xlsx,fly_ash_slag_concrete
400,0,14,120,0,0,3,85.2,Data.xlsx,fly_ash_slag_concrete
400,0,14,120,0,0,7,35.0,Data.xlsx,fly_ash_slag_concrete
400,0,14,120,0,0,7,40.7,Data.xlsx,fly_ash_slag_concrete
400,0,14,120,0,0,7,70.1,Data.xlsx,fly_ash_slag_concrete
400,0,14,120,0,0,7,84.6,Data.xlsx,fly_ash_slag_concrete
400,0,14,120,0,0,7,43.7,Data.xlsx,fly_ash_slag_concrete
400,0,14,120,0,0,7,70.5,Data.xlsx,fly_ash_slag_concrete
400,0,14,120,0,0,7,85.3,Data.xlsx,fly_ash_slag_concrete
400,0,14,120,0,0,14,37.0,Data.xlsx,fly_ash_slag_concrete
400,0,14,120,0,0,14,43.6,Data.xlsx,fly_ash_slag_concrete
400,0,14,120,0,0,14,70.1,Data.xlsx,fly_ash_slag_concrete
400,0,14,120,0,0,14,87.0,Data.xlsx,fly_ash_slag_concrete
400,0,14,120,0,0,14,45.9,Data.xlsx,fly_ash_slag_concrete
400,0,14,120,0,0,14,70.5,Data.xlsx,fly_ash_slag_concrete
400,0,14,120,0,0,14,87.4,Data.xlsx,fly_ash_slag_concrete
400,0,14,120,0,0,28,42.6,Data.xlsx,fly_ash_slag_concrete
400,0,14,120,0,0,28,50.8,Data.xlsx,fly_ash_slag_concrete
400,0,14,120,0,0,28,69.5,Data.xlsx,fly_ash_slag_concrete
400,0,14,120,0,0,28,88.1,Data.xlsx,fly_ash_slag_concrete
400,0,14,120,0,0,28,53.2,Data.xlsx,fly_ash_slag_concrete
400,0,14,120,0,0,28,74.1,Data.xlsx,fly_ash_slag_concrete
400,0,14,120,0,0,28,89.2,Data.xlsx,fly_ash_slag_concrete
300,100,8,120,0,0,3,29.6,Data.xlsx,fly_ash_slag_concrete
300,100,8,120,0,0,3,34.0,Data.xlsx,fly_ash_slag_concrete
300,100,8,120,0,0,3,60.3,Data.xlsx,fly_ash_slag_concrete
300,100,8,120,0,0,3,73.2,Data.xlsx,fly_ash_slag_concrete
300,100,8,120,0,0,3,37.5,Data.xlsx,fly_ash_slag_concrete
300,100,8,120,0,0,3,61.0,Data.xlsx,fly_ash_slag_concrete
300,100,8,120,0,0,3,73.6,Data.xlsx,fly_ash_slag_concrete
300,100,8,120,0,0,7,30.2,Data.xlsx,fly_ash_slag_concrete
300,100,8,120,0,0,7,35.2,Data.xlsx,fly_ash_slag_concrete
300,100,8,120,0,0,7,60.6,Data.xlsx,fly_ash_slag_concrete
300,100,8,120,0,0,7,73.1,Data.xlsx,fly_ash_slag_concrete
300,100,8,120,0,0,7,37.8,Data.xlsx,fly_ash_slag_concrete
300,100,8,120,0,0,7,60.9,Data.xlsx,fly_ash_slag_concrete
300,100,8,120,0,0,7,73.7,Data.xlsx,fly_ash_slag_concrete
300,100,8,120,0,0,14,32.0,Data.xlsx,fly_ash_slag_concrete
300,100,8,120,0,0,14,37.7,Data.xlsx,fly_ash_slag_concrete
300,100,8,120,0,0,14,60.6,Data.xlsx,fly_ash_slag_concrete
300,100,8,120,0,0,14,75.2,Data.xlsx,fly_ash_slag_concrete
300,100,8,120,0,0,14,39.6,Data.xlsx,fly_ash_slag_concrete
300,100,8,120,0,0,14,60.9,Data.xlsx,fly_ash_slag_concrete
300,100,8,120,0,0,14,75.5,Data.xlsx,fly_ash_slag_concrete
300,100,8,120,0,0,28,36.8,Data.xlsx,fly_ash_slag_concrete
300,100,8,120,0,0,28,43.9,Data.xlsx,fly_ash_slag_concrete
300,100,8,120,0,0,28,60.1,Data.xlsx,fly_ash_slag_concrete
300,100,8,120,0,0,28,76.1,Data.xlsx,fly_ash_slag_concrete
300,100,8,120,0,0,28,46.0,Data.xlsx,fly_ash_slag_concrete
300,100,8,120,0,0,28,64.0,Data.xlsx,fly_ash_slag_concrete
300,100,8,120,0,0,28,77.0,Data.xlsx,fly_ash_slag_concrete
300,100,10,120,0,0,3,32.6,Data.xlsx,fly_ash_slag_concrete
300,100,10,120,0,0,3,37.4,Data.xlsx,fly_ash_slag_concrete
300,100,10,120,0,0,3,66.3,Data.xlsx,fly_ash_slag_concrete
300,100,10,120,0,0,3,80.5,Data.xlsx,fly_ash_slag_concrete
300,100,10,120,0,0,3,41.3,Data.xlsx,fly_ash_slag_concrete
300,100,10,120,0,0,3,67.1,Data.xlsx,fly_ash_slag_concrete
300,100,10,120,0,0,3,81.0,Data.xlsx,fly_ash_slag_concrete
300,100,10,120,0,0,7,33.3,Data.xlsx,fly_ash_slag_concrete
300,100,10,120,0,0,7,38.7,Data.xlsx,fly_ash_slag_concrete
300,100,10,120,0,0,7,66.6,Data.xlsx,fly_ash_slag_concrete
300,100,10,120,0,0,7,80.4,Data.xlsx,fly_ash_slag_concrete
300,100,10,120,0,0,7,41.5,Data.xlsx,fly_ash_slag_concrete
300,100,10,120,0,0,7,67.0,Data.xlsx,fly_ash_slag_concrete
300,100,10,120,0,0,7,81.1,Data.xlsx,fly_ash_slag_concrete
300,100,10,120,0,0,14,35.2,Data.xlsx,fly_ash_slag_concrete
300,100,10,120,0,0,14,41.5,Data.xlsx,fly_ash_slag_concrete
300,100,10,120,0,0,14,66.6,Data.xlsx,fly_ash_slag_concrete
300,100,10,120,0,0,14,82.7,Data.xlsx,fly_ash_slag_concrete
300,100,10,120,0,0,14,43.6,Data.xlsx,fly_ash_slag_concrete
300,100,10,120,0,0,14,67.0,Data.xlsx,fly_ash_slag_concrete
300,100,10,120,0,0,14,83.1,Data.xlsx,fly_ash_slag_concrete
300,100,10,120,0,0,28,40.5,Data.xlsx,fly_ash_slag_concrete
300,100,10,120,0,0,28,48.3,Data.xlsx,fly_ash_slag_concrete
300,100,10,120,0,0,28,66.1,Data.xlsx,fly_ash_slag_concrete
300,100,10,120,0,0,28,83.8,Data.xlsx,fly_ash_slag_concrete
300,100,10,120,0,0,28,50.6,Data.xlsx,fly_ash_slag_concrete
300,100,10,120,0,0,28,70.4,Data.xlsx,fly_ash_slag_concrete
300,100,10,120,0,0,28,84.7,Data.xlsx,fly_ash_slag_concrete
300,100,12,120,0,0,3,35.8,Data.xlsx,fly_ash_slag_concrete
300,100,12,120,0,0,3,41.2,Data.xlsx,fly_ash_slag_concrete
300,100,12,120,0,0,3,72.9,Data.xlsx,fly_ash_slag_concrete
300,100,12,120,0,0,3,88.6,Data.xlsx,fly_ash_slag_concrete
300,100,12,120,0,0,3,45.4,Data.xlsx,fly_ash_slag_concrete
300,100,12,120,0,0,3,73.8,Data.xlsx,fly_ash_slag_concrete
300,100,12,120,0,0,3,89.1,Data.xlsx,fly_ash_slag_concrete
300,100,12,120,0,0,7,36.6,Data.xlsx,fly_ash_slag_concrete
300,100,12,120,0,0,7,42.6,Data.xlsx,fly_ash_slag_concrete
300,100,12,120,0,0,7,73.3,Data.xlsx,fly_ash_slag_concrete
300,100,12,120,0,0,7,88.5,Data.xlsx,fly_ash_slag_concrete
300,100,12,120,0,0,7,45.7,Data.xlsx,fly_ash_slag_concrete
300,100,12,120,0,0,7,73.7,Data.xlsx,fly_ash_slag_concrete
300,100,12,120,0,0,7,89.2,Data.xlsx,fly_ash_slag_concrete
300,100,12,120,0,0,14,38.7,Data.xlsx,fly_ash_slag_concrete
300,100,12,120,0,0,14,45.6,Data.xlsx,fly_ash_slag_concrete
300,100,12,120,0,0,14,73.3,Data.xlsx,fly_ash_slag_concrete
300,100,12,120,0,0,14,91.0,Data.xlsx,fly_ash_slag_concrete
300,100,12,120,0,0,14,47.9,Data.xlsx,fly_ash_slag_concrete
300,100,12,120,0,0,14,73.7,Data.xlsx,fly_ash_slag_concrete
300,100,12,120,0,0,14,91.4,Data.xlsx,fly_ash_slag_concrete
300,100,12,120,0,0,28,44.6,Data.xlsx,fly_ash_slag_concrete
300,100,12,120,0,0,28,53.1,Data.xlsx,fly_ash_slag_concrete
300,100,12,120,0,0,28,72.7,Data.xlsx,fly_ash_slag_concrete
300,100,12,120,0,0,28,92.1,Data.xlsx,fly_ash_slag_concrete
300,100,12,120,0,0,28,55.7,Data.xlsx,fly_ash_slag_concrete
300,100,12,120,0,0,28,77.4,Data.xlsx,fly_ash_slag_concrete
300,100,12,120,0,0,28,93.2,Data.xlsx,fly_ash_slag_concrete
300,100,14,120,0,0,3,39.4,Data.xlsx,fly_ash_slag_concrete
300,100,14,120,0,0,3,45.3,Data.xlsx,fly_ash_slag_concrete
300,100,14,120,0,0,3,80.2,Data.xlsx,fly_ash_slag_concrete
300,100,14,120,0,0,3,97.5,Data.xlsx,fly_ash_slag_concrete
300,100,14,120,0,0,3,49.9,Data.xlsx,fly_ash_slag_concrete
300,100,14,120,0,0,3,81.2,Data.xlsx,fly_ash_slag_concrete
300,100,14,120,0,0,3,98.0,Data.xlsx,fly_ash_slag_concrete
300,100,14,120,0,0,7,40.2,Data.xlsx,fly_ash_slag_concrete
300,100,14,120,0,0,7,46.9,Data.xlsx,fly_ash_slag_concrete
300,100,14,120,0,0,7,80.6,Data.xlsx,fly_ash_slag_concrete
300,100,14,120,0,0,7,97.3,Data.xlsx,fly_ash_slag_concrete
300,100,14,120,0,0,7,50.3,Data.xlsx,fly_ash_slag_concrete
300,100,14,120,0,0,7,81.0,Data.xlsx,fly_ash_slag_concrete
300,100,14,120,0,0,7,98.1,Data.xlsx,fly_ash_slag_concrete
300,100,14,120,0,0,14,42.6,Data.xlsx,fly_ash_slag_concrete
300,100,14,120,0,0,14,50.2,Data.xlsx,fly_ash_slag_concrete
300,100,14,120,0,0,14,80.7,Data.xlsx,fly_ash_slag_concrete
300,100,14,120,0,0,14,100.0,Data.xlsx,fly_ash_slag_concrete
300,100,14,120,0,0,14,52.7,Data.xlsx,fly_ash_slag_concrete
300,100,14,120,0,0,14,81.1,Data.xlsx,fly_ash_slag_concrete
300,100,14,120,0,0,28,49.0,Data.xlsx,fly_ash_slag_concrete
300,100,14,120,0,0,28,58.4,Data.xlsx,fly_ash_slag_concrete
300,100,14,120,0,0,28,79.9,Data.xlsx,fly_ash_slag_concrete
300,100,14,120,0,0,28,101.0,Data.xlsx,fly_ash_slag_concrete
300,100,14,120,0,0,28,61.2,Data.xlsx,fly_ash_slag_concrete
300,100,14,120,0,0,28,85.2,Data.xlsx,fly_ash_slag_concrete
300,100,14,120,0,0,28,102.0,Data.xlsx,fly_ash_slag_concrete
400,0,8,120,0,300,3,35.1,Data.xlsx,fly_ash_slag_concrete
400,0,8,120,0,300,3,34.8,Data.xlsx,fly_ash_slag_concrete
400,0,8,120,0,300,3,36.8,Data.xlsx,fly_ash_slag_concrete
400,0,8,120,0,300,3,48.1,Data.xlsx,fly_ash_slag_concrete
400,0,8,120,0,300,3,35.3,Data.xlsx,fly_ash_slag_concrete
400,0,8,120,0,300,3,40.0,Data.xlsx,fly_ash_slag_concrete
400,0,8,120,0,300,3,49.3,Data.xlsx,fly_ash_slag_concrete
400,0,8,120,0,300,7,35.3,Data.xlsx,fly_ash_slag_concrete
400,0,8,120,0,300,7,34.6,Data.xlsx,fly_ash_slag_concrete
400,0,8,120,0,300,7,36.8,Data.xlsx,fly_ash_slag_concrete
400,0,8,120,0,300,7,48.4,Data.xlsx,fly_ash_slag_concrete
400,0,8,120,0,300,7,35.0,Data.xlsx,fly_ash_slag_concrete
400,0,8,120,0,300,7,39.6,Data.xlsx,fly_ash_slag_concrete
400,0,8,120,0,300,7,49.5,Data.xlsx,fly_ash_slag_concrete
400,0,8,120,0,300,14,35.3,Data.xlsx,fly_ash_slag_concrete
400,0,8,120,0,300,14,34.5,Data.xlsx,fly_ash_slag_concrete
400,0,8,120,0,300,14,37.7,Data.xlsx,fly_ash_slag_concrete
400,0,8,120,0,300,14,49.7,Data.xlsx,fly_ash_slag_concrete
400,0,8,120,0,300,14,34.4,Data.xlsx,fly_ash_slag_concrete
400,0,8,120,0,300,14,39.5,Data.xlsx,fly_ash_slag_concrete
400,0,8,120,0,300,14,50.4,Data.xlsx,fly_ash_slag_concrete
400,0,8,120,0,300,28,35.8,Data.xlsx,fly_ash_slag_concrete
400,0,8,120,0,300,28,41.7,Data.xlsx,fly_ash_slag_concrete
400,0,8,120,0,300,28,50.9,Data.xlsx,fly_ash_slag_concrete
400,0,8,120,0,300,28,35.3,Data.xlsx,fly_ash_slag_concrete
400,0,8,120,0,300,28,42.8,Data.xlsx,fly_ash_slag_concrete
400,0,8,120,0,300,28,51.8,Data.xlsx,fly_ash_slag_concrete
400,0,10,120,0,300,3,36.0,Data.xlsx,fly_ash_slag_concrete
400,0,10,120,0,300,3,35.2,Data.xlsx,fly_ash_slag_concrete
400,0,10,120,0,300,3,37.4,Data.xlsx,fly_ash_slag_concrete
400,0,10,120,0,300,3,48.9,Data.xlsx,fly_ash_slag_concrete
400,0,10,120,0,300,3,35.6,Data.xlsx,fly_ash_slag_concrete
400,0,10,120,0,300,3,40.7,Data.xlsx,fly_ash_slag_concrete
400,0,10,120,0,300,3,49.6,Data.xlsx,fly_ash_slag_concrete
400,0,10,120,0,300,7,36.1,Data.xlsx,fly_ash_slag_concrete
400,0,10,120,0,300,7,34.9,Data.xlsx,fly_ash_slag_concrete
400,0,10,120,0,300,7,37.4,Data.xlsx,fly_ash_slag_concrete
400,0,10,120,0,300,7,48.7,Data.xlsx,fly_ash_slag_concrete
400,0,10,120,0,300,7,35.2,Data.xlsx,fly_ash_slag_concrete
400,0,10,120,0,300,7,40.2,Data.xlsx,fly_ash_slag_concrete
400,0,10,120,0,300,7,49.8,Data.xlsx,fly_ash_slag_concrete
400,0,10,120,0,300,14,36.0,Data.xlsx,fly_ash_slag_concrete
400,0,10,120,0,300,14,34.6,Data.xlsx,fly_ash_slag_concrete
400,0,10,120,0,300,14,38.3,Data.xlsx,fly_ash_slag_concrete
400,0,10,120,0,300,14,49.6,Data.xlsx,fly_ash_slag_concrete
400,0,10,120,0,300,14,34.7,Data.xlsx,fly_ash_slag_concrete
400,0,10,120,0,300,14,40.3,Data.xlsx,fly_ash_slag_concrete
400,0,10,120,0,300,14,50.3,Data.xlsx,fly_ash_slag_concrete
400,0,10,120,0,300,28,36.6,Data.xlsx,fly_ash_slag_concrete
400,0,10,120,0,300,28,35.9,Data.xlsx,fly_ash_slag_concrete
400,0,10,120,0,300,28,42.7,Data.xlsx,fly_ash_slag_concrete
400,0,10,120,0,300,28,51.1,Data.xlsx,fly_ash_slag_concrete
400,0,10,120,0,300,28,43.8,Data.xlsx,fly_ash_slag_concrete
400,0,10,120,0,300,28,52.0,Data.xlsx,fly_ash_slag_concrete
400,0,12,120,0,300,3,36.8,Data.xlsx,fly_ash_slag_concrete
400,0,12,120,0,300,3,35.4,Data.xlsx,fly_ash_slag_concrete
400,0,12,120,0,300,3,38.2,Data.xlsx,fly_ash_slag_concrete
400,0,12,120,0,300,3,49.7,Data.xlsx,fly_ash_slag_concrete
400,0,12,120,0,300,3,35.9,Data.xlsx,fly_ash_slag_concrete
400,0,12,120,0,300,3,41.7,Data.xlsx,fly_ash_slag_concrete
400,0,12,120,0,300,3,49.9,Data.xlsx,fly_ash_slag_concrete
400,0,12,120,0,300,7,36.7,Data.xlsx,fly_ash_slag_concrete
400,0,12,120,0,300,7,35.2,Data.xlsx,fly_ash_slag_concrete
400,0,12,120,0,300,7,38.2,Data.xlsx,fly_ash_slag_concrete
400,0,12,120,0,300,7,49.4,Data.xlsx,fly_ash_slag_concrete
400,0,12,120,0,300,7,35.6,Data.xlsx,fly_ash_slag_concrete
400,0,12,120,0,300,7,40.9,Data.xlsx,fly_ash_slag_concrete
400,0,12,120,0,300,7,50.1,Data.xlsx,fly_ash_slag_concrete
400,0,12,120,0,300,14,36.5,Data.xlsx,fly_ash_slag_concrete
400,0,12,120,0,300,14,34.8,Data.xlsx,fly_ash_slag_concrete
400,0,12,120,0,300,14,39.1,Data.xlsx,fly_ash_slag_concrete
400,0,12,120,0,300,14,49.7,Data.xlsx,fly_ash_slag_concrete
400,0,12,120,0,300,14,35.0,Data.xlsx,fly_ash_slag_concrete
400,0,12,120,0,300,14,41.2,Data.xlsx,fly_ash_slag_concrete
400,0,12,120,0,300,14,50.6,Data.xlsx,fly_ash_slag_concrete
400,0,12,120,0,300,28,37.6,Data.xlsx,fly_ash_slag_concrete
400,0,12,120,0,300,28,36.2,Data.xlsx,fly_ash_slag_concrete
400,0,12,120,0,300,28,43.6,Data.xlsx,fly_ash_slag_concrete
400,0,12,120,0,300,28,51.4,Data.xlsx,fly_ash_slag_concrete
400,0,12,120,0,300,28,36.6,Data.xlsx,fly_ash_slag_concrete
400,0,12,120,0,300,28,44.5,Data.xlsx,fly_ash_slag_concrete
400,0,12,120,0,300,28,52.1,Data.xlsx,fly_ash_slag_concrete
400,0,14,120,0,300,3,37.3,Data.xlsx,fly_ash_slag_concrete
400,0,14,120,0,300,3,35.8,Data.xlsx,fly_ash_slag_concrete
400,0,14,120,0,300,3,39.2,Data.xlsx,fly_ash_slag_concrete
400,0,14,120,0,300,3,50.1,Data.xlsx,fly_ash_slag_concrete
400,0,14,120,0,300,3,36.2,Data.xlsx,fly_ash_slag_concrete
400,0,14,120,0,300,3,42.6,Data.xlsx,fly_ash_slag_concrete
400,0,14,120,0,300,7,37.3,Data.xlsx,fly_ash_slag_concrete
400,0,14,120,0,300,7,35.5,Data.xlsx,fly_ash_slag_concrete
400,0,14,120,0,300,7,39.0,Data.xlsx,fly_ash_slag_concrete
400,0,14,120,0,300,7,50.0,Data.xlsx,fly_ash_slag_concrete
400,0,14,120,0,300,7,36.0,Data.xlsx,fly_ash_slag_concrete
400,0,14,120,0,300,7,41.9,Data.xlsx,fly_ash_slag_concrete
400,0,14,120,0,300,7,50.4,Data.xlsx,fly_ash_slag_concrete
400,0,14,120,0,300,14,37.5,Data.xlsx,fly_ash_slag_concrete
400,0,14,120,0,300,14,35.0,Data.xlsx,fly_ash_slag_concrete
400,0,14,120,0,300,14,40.1,Data.xlsx,fly_ash_slag_concrete
400,0,14,120,0,300,14,49.8,Data.xlsx,fly_ash_slag_concrete
400,0,14,120,0,300,14,35.4,Data.xlsx,fly_ash_slag_concrete
400,0,14,120,0,300,14,42.1,Data.xlsx,fly_ash_slag_concrete
400,0,14,120,0,300,14,50.9,Data.xlsx,fly_ash_slag_concrete
400,0,14,120,0,300,28,38.6,Data.xlsx,fly_ash_slag_concrete
400,0,14,120,0,300,28,36.5,Data.xlsx,fly_ash_slag_concrete
400,0,14,120,0,300,28,44.5,Data.xlsx,fly_ash_slag_concrete
400,0,14,120,0,300,28,51.7,Data.xlsx,fly_ash_slag_concrete
400,0,14,120,0,300,28,37.2,Data.xlsx,fly_ash_slag_concrete
400,0,14,120,0,300,28,45.3,Data.xlsx,fly_ash_slag_concrete
400,0,14,120,0,300,28,52.0,Data.xlsx,fly_ash_slag_concrete
300,100,8,120,0,300,3,38.6,Data.xlsx,fly_ash_slag_concrete
300,100,8,120,0,300,3,38.3,Data.xlsx,fly_ash_slag_concrete
300,100,8,120,0,300,3,40.5,Data.xlsx,fly_ash_slag_concrete
300,100,8,120,0,300,3,52.9,Data.xlsx,fly_ash_slag_concrete
300,100,8,120,0,300,3,38.8,Data.xlsx,fly_ash_slag_concrete
300,100,8,120,0,300,3,44.0,Data.xlsx,fly_ash_slag_concrete
300,100,8,120,0,300,3,54.2,Data.xlsx,fly_ash_slag_concrete
300,100,8,120,0,300,7,38.9,Data.xlsx,fly_ash_slag_concrete
300,100,8,120,0,300,7,38.0,Data.xlsx,fly_ash_slag_concrete
300,100,8,120,0,300,7,40.5,Data.xlsx,fly_ash_slag_concrete
300,100,8,120,0,300,7,53.3,Data.xlsx,fly_ash_slag_concrete
300,100,8,120,0,300,7,38.5,Data.xlsx,fly_ash_slag_concrete
300,100,8,120,0,300,7,43.6,Data.xlsx,fly_ash_slag_concrete
300,100,8,120,0,300,7,54.5,Data.xlsx,fly_ash_slag_concrete
300,100,8,120,0,300,14,38.8,Data.xlsx,fly_ash_slag_concrete
300,100,8,120,0,300,14,37.9,Data.xlsx,fly_ash_slag_concrete
300,100,8,120,0,300,14,41.4,Data.xlsx,fly_ash_slag_concrete
300,100,8,120,0,300,14,54.7,Data.xlsx,fly_ash_slag_concrete
300,100,8,120,0,300,14,43.5,Data.xlsx,fly_ash_slag_concrete
300,100,8,120,0,300,14,55.4,Data.xlsx,fly_ash_slag_concrete
300,100,8,120,0,300,28,39.3,Data.xlsx,fly_ash_slag_concrete
300,100,8,120,0,300,28,45.8,Data.xlsx,fly_ash_slag_concrete
300,100,8,120,0,300,28,55.9,Data.xlsx,fly_ash_slag_concrete
300,100,8,120,0,300,28,38.9,Data.xlsx,fly_ash_slag_concrete
300,100,8,120,0,300,28,47.1,Data.xlsx,fly_ash_slag_concrete
300,100,8,120,0,300,28,57.0,Data.xlsx,fly_ash_slag_concrete
300,100,10,120,0,300,3,40.5,Data.xlsx,fly_ash_slag_concrete
300,100,10,120,0,300,3,40.2,Data.xlsx,fly_ash_slag_concrete
300,100,10,120,0,300,3,42.5,Data.xlsx,fly_ash_slag_concrete
300,100,10,120,0,300,3,55.5,Data.xlsx,fly_ash_slag_concrete
300,100,10,120,0,300,3,40.7,Data.xlsx,fly_ash_slag_concrete
300,100,10,120,0,300,3,46.2,Data.xlsx,fly_ash_slag_concrete
300,100,10,120,0,300,3,56.9,Data.xlsx,fly_ash_slag_concrete
300,100,10,120,0,300,7,40.8,Data.xlsx,fly_ash_slag_concrete
300,100,10,120,0,300,7,39.9,Data.xlsx,fly_ash_slag_concrete
300,100,10,120,0,300,7,42.6,Data.xlsx,fly_ash_slag_concrete
300,100,10,120,0,300,7,55.9,Data.xlsx,fly_ash_slag_concrete
300,100,10,120,0,300,7,40.5,Data.xlsx,fly_ash_slag_concrete
300,100,10,120,0,300,7,45.8,Data.xlsx,fly_ash_slag_concrete
300,100,10,120,0,300,7,57.2,Data.xlsx,fly_ash_slag_concrete
300,100,10,120,0,300,14,40.8,Data.xlsx,fly_ash_slag_concrete
300,100,10,120,0,300,14,39.8,Data.xlsx,fly_ash_slag_concrete
300,100,10,120,0,300,14,43.5,Data.xlsx,fly_ash_slag_concrete
300,100,10,120,0,300,14,57.4,Data.xlsx,fly_ash_slag_concrete
300,100,10,120,0,300,14,45.7,Data.xlsx,fly_ash_slag_concrete
300,100,10,120,0,300,14,58.2,Data.xlsx,fly_ash_slag_concrete
300,100,10,120,0,300,28,41.3,Data.xlsx,fly_ash_slag_concrete
300,100,10,120,0,300,28,48.1,Data.xlsx,fly_ash_slag_concrete
300,100,10,120,0,300,28,58.7,Data.xlsx,fly_ash_slag_concrete
300,100,10,120,0,300,28,40.8,Data.xlsx,fly_ash_slag_concrete
300,100,10,120,0,300,28,49.5,Data.xlsx,fly_ash_slag_concrete
300,100,10,120,0,300,28,59.8,Data.xlsx,fly_ash_slag_concrete
300,100,12,120,0,300,3,42.5,Data.xlsx,fly_ash_slag_concrete
300,100,12,120,0,300,3,42.2,Data.xlsx,fly_ash_slag_concrete
300,100,12,120,0,300,3,44.7,Data.xlsx,fly_ash_slag_concrete
300,100,12,120,0,300,3,58.3,Data.xlsx,fly_ash_slag_concrete
300,100,12,120,0,300,3,42.8,Data.xlsx,fly_ash_slag_concrete
300,100,12,120,0,300,3,48.6,Data.xlsx,fly_ash_slag_concrete
300,100,12,120,0,300,3,59.8,Data.xlsx,fly_ash_slag_concrete
300,100,12,120,0,300,7,42.8,Data.xlsx,fly_ash_slag_concrete
300,100,12,120,0,300,7,41.9,Data.xlsx,fly_ash_slag_concrete
300,100,12,120,0,300,7,44.7,Data.xlsx,fly_ash_slag_concrete
300,100,12,120,0,300,7,58.7,Data.xlsx,fly_ash_slag_concrete
300,100,12,120,0,300,7,42.5,Data.xlsx,fly_ash_slag_concrete
300,100,12,120,0,300,7,48.1,Data.xlsx,fly_ash_slag_concrete
300,100,12,120,0,300,7,60.0,Data.xlsx,fly_ash_slag_concrete
300,100,12,120,0,300,14,42.8,Data.xlsx,fly_ash_slag_concrete
300,100,12,120,0,300,14,41.8,Data.xlsx,fly_ash_slag_concrete
300,100,12,120,0,300,14,45.7,Data.xlsx,fly_ash_slag_concrete
300,100,12,120,0,300,14,60.3,Data.xlsx,fly_ash_slag_concrete
300,100,12,120,0,300,14,41.7,Data.xlsx,fly_ash_slag_concrete
300,100,12,120,0,300,14,48.0,Data.xlsx,fly_ash_slag_concrete
300,100,12,120,0,300,14,61.1,Data.xlsx,fly_ash_slag_concrete
300,100,12,120,0,300,28,43.4,Data.xlsx,fly_ash_slag_concrete
300,100,12,120,0,300,28,50.5,Data.xlsx,fly_ash_slag_concrete
300,100,12,120,0,300,28,61.7,Data.xlsx,fly_ash_slag_concrete
300,100,12,120,0,300,28,42.8,Data.xlsx,fly_ash_slag_concrete
300,100,12,120,0,300,28,52.0,Data.xlsx,fly_ash_slag_concrete
300,100,12,120,0,300,28,62.8,Data.xlsx,fly_ash_slag_concrete
300,100,14,120,0,300,3,44.6,Data.xlsx,fly_ash_slag_concrete
300,100,14,120,0,300,3,44.3,Data.xlsx,fly_ash_slag_concrete
300,100,14,120,0,300,3,46.9,Data.xlsx,fly_ash_slag_concrete
300,100,14,120,0,300,3,61.2,Data.xlsx,fly_ash_slag_concrete
300,100,14,120,0,300,3,44.9,Data.xlsx,fly_ash_slag_concrete
300,100,14,120,0,300,3,51.0,Data.xlsx,fly_ash_slag_concrete
300,100,14,120,0,300,3,62.8,Data.xlsx,fly_ash_slag_concrete
300,100,14,120,0,300,7,45.0,Data.xlsx,fly_ash_slag_concrete
300,100,14,120,0,300,7,44.0,Data.xlsx,fly_ash_slag_concrete
300,100,14,120,0,300,7,46.9,Data.xlsx,fly_ash_slag_concrete
300,100,14,120,0,300,7,61.7,Data.xlsx,fly_ash_slag_concrete
300,100,14,120,0,300,7,44.6,Data.xlsx,fly_ash_slag_concrete
300,100,14,120,0,300,7,50.5,Data.xlsx,fly_ash_slag_concrete
300,100,14,120,0,300,7,63.0,Data.xlsx,fly_ash_slag_concrete
300,100,14,120,0,300,14,45.0,Data.xlsx,fly_ash_slag_concrete
300,100,14,120,0,300,14,43.9,Data.xlsx,fly_ash_slag_concrete
300,100,14,120,0,300,14,48.0,Data.xlsx,fly_ash_slag_concrete
300,100,14,120,0,300,14,63.3,Data.xlsx,fly_ash_slag_concrete
300,100,14,120,0,300,14,43.8,Data.xlsx,fly_ash_slag_concrete
300,100,14,120,0,300,14,50.4,Data.xlsx,fly_ash_slag_concrete
300,100,14,120,0,300,14,64.1,Data.xlsx,fly_ash_slag_concrete
300,100,14,120,0,300,28,45.6,Data.xlsx,fly_ash_slag_concrete
300,100,14,120,0,300,28,45.5,Data.xlsx,fly_ash_slag_concrete
300,100,14,120,0,300,28,53.1,Data.xlsx,fly_ash_slag_concrete
300,100,14,120,0,300,28,64.8,Data.xlsx,fly_ash_slag_concrete
300,100,14,120,0,300,28,45.0,Data.xlsx,fly_ash_slag_concrete
300,100,14,120,0,300,28,54.6,Data.xlsx,fly_ash_slag_concrete
300,100,14,120,0,300,28,66.0,Data.xlsx,fly_ash_slag_concrete
400,0,8,120,0,800,3,23.8,Data.xlsx,fly_ash_slag_concrete
400,0,8,120,0,800,3,23.6,Data.xlsx,fly_ash_slag_concrete
400,0,8,120,0,800,3,25.0,Data.xlsx,fly_ash_slag_concrete
400,0,8,120,0,800,3,32.7,Data.xlsx,fly_ash_slag_concrete
400,0,8,120,0,800,3,24.0,Data.xlsx,fly_ash_slag_concrete
400,0,8,120,0,800,3,27.2,Data.xlsx,fly_ash_slag_concrete
400,0,8,120,0,800,3,33.5,Data.xlsx,fly_ash_slag_concrete
400,0,8,120,0,800,7,24.0,Data.xlsx,fly_ash_slag_concrete
400,0,8,120,0,800,7,23.5,Data.xlsx,fly_ash_slag_concrete
400,0,8,120,0,800,7,25.0,Data.xlsx,fly_ash_slag_concrete
400,0,8,120,0,800,7,32.9,Data.xlsx,fly_ash_slag_concrete
400,0,8,120,0,800,7,23.8,Data.xlsx,fly_ash_slag_concrete
400,0,8,120,0,800,7,26.9,Data.xlsx,fly_ash_slag_concrete
400,0,8,120,0,800,7,33.6,ambiguous:Data.xlsx|N_data.xls,fly_ash_slag_concrete
400,0,8,120,0,800,14,24.0,Data.xlsx,fly_ash_slag_concrete
400,0,8,120,0,800,14,23.4,Data.xlsx,fly_ash_slag_concrete
400,0,8,120,0,800,14,25.6,Data.xlsx,fly_ash_slag_concrete
400,0,8,120,0,800,14,33.8,Data.xlsx,fly_ash_slag_concrete
400,0,8,120,0,800,14,26.9,Data.xlsx,fly_ash_slag_concrete
400,0,8,120,0,800,14,34.2,Data.xlsx,fly_ash_slag_concrete
400,0,8,120,0,800,28,24.3,Data.xlsx,fly_ash_slag_concrete
400,0,8,120,0,800,28,28.3,Data.xlsx,fly_ash_slag_concrete
400,0,8,120,0,800,28,34.6,Data.xlsx,fly_ash_slag_concrete
400,0,8,120,0,800,28,24.0,Data.xlsx,fly_ash_slag_concrete
400,0,8,120,0,800,28,29.1,Data.xlsx,fly_ash_slag_concrete
400,0,8,120,0,800,28,35.2,Data.xlsx,fly_ash_slag_concrete
400,0,10,120,0,800,3,24.5,Data.xlsx,fly_ash_slag_concrete
400,0,10,120,0,800,3,23.9,Data.xlsx,fly_ash_slag_concrete
400,0,10,120,0,800,3,25.4,Data.xlsx,fly_ash_slag_concrete
400,0,10,120,0,800,3,33.2,Data.xlsx,fly_ash_slag_concrete
400,0,10,120,0,800,3,24.2,Data.xlsx,fly_ash_slag_concrete
400,0,10,120,0,800,3,27.7,Data.xlsx,fly_ash_slag_concrete
400,0,10,120,0,800,3,33.7,Data.xlsx,fly_ash_slag_concrete
400,0,10,120,0,800,7,24.6,Data.xlsx,fly_ash_slag_concrete
400,0,10,120,0,800,7,23.7,Data.xlsx,fly_ash_slag_concrete
400,0,10,120,0,800,7,25.4,Data.xlsx,fly_ash_slag_concrete
400,0,10,120,0,800,7,33.1,Data.xlsx,fly_ash_slag_concrete
400,0,10,120,0,800,7,23.9,Data.xlsx,fly_ash_slag_concrete
400,0,10,120,0,800,7,27.3,Data.xlsx,fly_ash_slag_concrete
400,0,10,120,0,800,7,33.9,Data.xlsx,fly_ash_slag_concrete
400,0,10,120,0,800,14,24.5,Data.xlsx,fly_ash_slag_concrete
400,0,10,120,0,800,14,23.5,Data.xlsx,fly_ash_slag_concrete
400,0,10,120,0,800,14,26.0,Data.xlsx,fly_ash_slag_concrete
400,0,10,120,0,800,14,33.7,Data.xlsx,fly_ash_slag_concrete
400,0,10,120,0,800,14,23.6,Data.xlsx,fly_ash_slag_concrete
400,0,10,120,0,800,14,27.4,Data.xlsx,fly_ash_slag_concrete
400,0,10,120,0,800,14,34.2,Data.xlsx,fly_ash_slag_concrete
400,0,10,120,0,800,28,24.9,Data.xlsx,fly_ash_slag_concrete
400,0,10,120,0,800,28,24.4,Data.xlsx,fly_ash_slag_concrete
400,0,10,120,0,800,28,29.0,Data.xlsx,fly_ash_slag_concrete
400,0,10,120,0,800,28,34.7,Data.xlsx,fly_ash_slag_concrete
400,0,10,120,0,800,28,29.8,Data.xlsx,fly_ash_slag_concrete
400,0,10,120,0,800,28,35.3,Data.xlsx,fly_ash_slag_concrete
400,0,12,120,0,800,3,25.0,Data.xlsx,fly_ash_slag_concrete
400,0,12,120,0,800,3,24.1,Data.xlsx,fly_ash_slag_concrete
400,0,12,120,0,800,3,25.9,Data.xlsx,fly_ash_slag_concrete
400,0,12,120,0,800,3,33.8,Data.xlsx,fly_ash_slag_concrete
400,0,12,120,0,800,3,24.4,Data.xlsx,fly_ash_slag_concrete
400,0,12,120,0,800,3,28.3,Data.xlsx,fly_ash_slag_concrete
400,0,12,120,0,800,3,33.9,Data.xlsx,fly_ash_slag_concrete
400,0,12,120,0,800,7,25.0,Data.xlsx,fly_ash_slag_concrete
400,0,12,120,0,800,7,23.9,Data.xlsx,fly_ash_slag_concrete
400,0,12,120,0,800,7,25.9,Data.xlsx,fly_ash_slag_concrete
400,0,12,120,0,800,7,33.6,ambiguous:Data.xlsx|N_data.xls,fly_ash_slag_concrete
400,0,12,120,0,800,7,24.2,Data.xlsx,fly_ash_slag_concrete
400,0,12,120,0,800,7,27.8,Data.xlsx,fly_ash_slag_concrete
400,0,12,120,0,800,7,34.0,Data.xlsx,fly_ash_slag_concrete
400,0,12,120,0,800,14,24.8,Data.xlsx,fly_ash_slag_concrete
400,0,12,120,0,800,14,23.6,Data.xlsx,fly_ash_slag_concrete
400,0,12,120,0,800,14,26.6,Data.xlsx,fly_ash_slag_concrete
400,0,12,120,0,800,14,33.8,Data.xlsx,fly_ash_slag_concrete
400,0,12,120,0,800,14,23.8,Data.xlsx,fly_ash_slag_concrete
400,0,12,120,0,800,14,28.0,Data.xlsx,fly_ash_slag_concrete
400,0,12,120,0,800,14,34.4,Data.xlsx,fly_ash_slag_concrete
400,0,12,120,0,800,28,25.6,Data.xlsx,fly_ash_slag_concrete
400,0,12,120,0,800,28,24.6,Data.xlsx,fly_ash_slag_concrete
400,0,12,120,0,800,28,29.6,Data.xlsx,fly_ash_slag_concrete
400,0,12,120,0,800,28,34.9,Data.xlsx,fly_ash_slag_concrete
400,0,12,120,0,800,28,24.9,Data.xlsx,fly_ash_slag_concrete
400,0,12,120,0,800,28,30.3,Data.xlsx,fly_ash_slag_concrete
400,0,12,120,0,800,28,35.4,Data.xlsx,fly_ash_slag_concrete
400,0,14,120,0,800,3,25.3,Data.xlsx,fly_ash_slag_concrete
400,0,14,120,0,800,3,24.3,Data.xlsx,fly_ash_slag_concrete
400,0,14,120,0,800,3,26.6,Data.xlsx,fly_ash_slag_concrete
400,0,14,120,0,800,3,34.0,Data.xlsx,fly_ash_slag_concrete
400,0,14,120,0,800,3,24.6,Data.xlsx,fly_ash_slag_concrete
400,0,14,120,0,800,3,29.0,Data.xlsx,fly_ash_slag_concrete
400,0,14,120,0,800,3,34.1,Data.xlsx,fly_ash_slag_concrete
400,0,14,120,0,800,7,25.4,Data.xlsx,fly_ash_slag_concrete
400,0,14,120,0,800,7,24.1,Data.xlsx,fly_ash_slag_concrete
400,0,14,120,0,800,7,26.5,Data.xlsx,fly_ash_slag_concrete
400,0,14,120,0,800,7,34.0,Data.xlsx,fly_ash_slag_concrete
400,0,14,120,0,800,7,24.5,Data.xlsx,fly_ash_slag_concrete
400,0,14,120,0,800,7,28.5,Data.xlsx,fly_ash_slag_concrete
400,0,14,120,0,800,7,34.3,Data.xlsx,fly_ash_slag_concrete
400,0,14,120,0,800,14,25.5,Data.xlsx,fly_ash_slag_concrete
400,0,14,120,0,800,14,23.8,Data.xlsx,fly_ash_slag_concrete
400,0,14,120,0,800,14,27.3,Data.xlsx,fly_ash_slag_concrete
400,0,14,120,0,800,14,33.8,Data.xlsx,fly_ash_slag_concrete
400,0,14,120,0,800,14,24.1,Data.xlsx,fly_ash_slag_concrete
400,0,14,120,0,800,14,28.6,Data.xlsx,fly_ash_slag_concrete
400,0,14,120,0,800,14,34.6,Data.xlsx,fly_ash_slag_concrete
400,0,14,120,0,800,28,26.3,Data.xlsx,fly_ash_slag_concrete
400,0,14,120,0,800,28,24.8,Data.xlsx,fly_ash_slag_concrete
400,0,14,120,0,800,28,30.2,Data.xlsx,fly_ash_slag_concrete
400,0,14,120,0,800,28,35.1,Data.xlsx,fly_ash_slag_concrete
400,0,14,120,0,800,28,25.3,Data.xlsx,fly_ash_slag_concrete
400,0,14,120,0,800,28,30.8,Data.xlsx,fly_ash_slag_concrete
400,0,14,120,0,800,28,35.3,Data.xlsx,fly_ash_slag_concrete
300,100,8,120,0,800,3,26.2,Data.xlsx,fly_ash_slag_concrete
300,100,8,120,0,800,3,26.0,Data.xlsx,fly_ash_slag_concrete
300,100,8,120,0,800,3,27.5,Data.xlsx,fly_ash_slag_concrete
300,100,8,120,0,800,3,35.9,Data.xlsx,fly_ash_slag_concrete
300,100,8,120,0,800,3,26.4,Data.xlsx,fly_ash_slag_concrete
300,100,8,120,0,800,3,29.9,Data.xlsx,fly_ash_slag_concrete
300,100,8,120,0,800,3,36.8,Data.xlsx,fly_ash_slag_concrete
300,100,8,120,0,800,7,26.4,Data.xlsx,fly_ash_slag_concrete
300,100,8,120,0,800,7,25.8,Data.xlsx,fly_ash_slag_concrete
300,100,8,120,0,800,7,27.6,Data.xlsx,fly_ash_slag_concrete
300,100,8,120,0,800,7,36.2,Data.xlsx,fly_ash_slag_concrete
300,100,8,120,0,800,7,26.2,Data.xlsx,fly_ash_slag_concrete
300,100,8,120,0,800,7,29.6,Data.xlsx,fly_ash_slag_concrete
300,100,8,120,0,800,7,37.0,Data.xlsx,fly_ash_slag_concrete
300,100,8,120,0,800,14,26.4,Data.xlsx,fly_ash_slag_concrete
300,100,8,120,0,800,14,25.8,Data.xlsx,fly_ash_slag_concrete
300,100,8,120,0,800,14,28.2,Data.xlsx,fly_ash_slag_concrete
300,100,8,120,0,800,14,37.2,Data.xlsx,fly_ash_slag_concrete
300,100,8,120,0,800,14,25.7,Data.xlsx,fly_ash_slag_concrete
300,100,8,120,0,800,14,29.6,Data.xlsx,fly_ash_slag_concrete
300,100,8,120,0,800,14,37.7,Data.xlsx,fly_ash_slag_concrete
300,100,8,120,0,800,28,26.7,Data.xlsx,fly_ash_slag_concrete
300,100,8,120,0,800,28,31.2,Data.xlsx,fly_ash_slag_concrete
300,100,8,120,0,800,28,38.0,Data.xlsx,fly_ash_slag_concrete
300,100,8,120,0,800,28,26.4,Data.xlsx,fly_ash_slag_concrete
300,100,8,120,0,800,28,32.0,Data.xlsx,fly_ash_slag_concrete
300,100,8,120,0,800,28,38.7,Data.xlsx,fly_ash_slag_concrete
300,100,10,120,0,800,3,27.5,Data.xlsx,fly_ash_slag_concrete
300,100,10,120,0,800,3,27.3,Data.xlsx,fly_ash_slag_concrete
300,100,10,120,0,800,3,28.9,Data.xlsx,fly_ash_slag_concrete
300,100,10,120,0,800,3,37.7,Data.xlsx,fly_ash_slag_concrete
300,100,10,120,0,800,3,27.7,Data.xlsx,fly_ash_slag_concrete
300,100,10,120,0,800,3,31.4,Data.xlsx,fly_ash_slag_concrete
300,100,10,120,0,800,3,38.7,Data.xlsx,fly_ash_slag_concrete
300,100,10,120,0,800,7,27.7,Data.xlsx,fly_ash_slag_concrete
300,100,10,120,0,800,7,27.1,Data.xlsx,fly_ash_slag_concrete
300,100,10,120,0,800,7,28.9,Data.xlsx,fly_ash_slag_concrete
300,100,10,120,0,800,7,38.0,Data.xlsx,fly_ash_slag_concrete
300,100,10,120,0,800,7,27.5,Data.xlsx,fly_ash_slag_concrete
300,100,10,120,0,800,7,31.1,Data.xlsx,fly_ash_slag_concrete
300,100,10,120,0,800,7,38.9,Data.xlsx,fly_ash_slag_concrete
300,100,10,120,0,800,14,27.7,Data.xlsx,fly_ash_slag_concrete
300,100,10,120,0,800,14,27.1,Data.xlsx,fly_ash_slag_concrete
300,100,10,120,0,800,14,29.6,Data.xlsx,fly_ash_slag_concrete
300,100,10,120,0,800,14,39.0,Data.xlsx,fly_ash_slag_concrete
300,100,10,120,0,800,14,27.0,Data.xlsx,fly_ash_slag_concrete
300,100,10,120,0,800,14,31.0,Data.xlsx,fly_ash_slag_concrete
300,100,10,120,0,800,14,39.5,Data.xlsx,fly_ash_slag_concrete
300,100,10,120,0,800,28,28.1,Data.xlsx,fly_ash_slag_concrete
300,100,10,120,0,800,28,32.7,Data.xlsx,fly_ash_slag_concrete
300,100,10,120,0,800,28,39.9,Data.xlsx,fly_ash_slag_concrete
300,100,10,120,0,800,28,27.7,Data.xlsx,fly_ash_slag_concrete
300,100,10,120,0,800,28,33.6,ambiguous:Data.xlsx|N_data.xls,fly_ash_slag_concrete
300,100,10,120,0,800,28,40.7,Data.xlsx,fly_ash_slag_concrete
300,100,12,120,0,800,3,28.9,Data.xlsx,fly_ash_slag_concrete
300,100,12,120,0,800,3,28.7,Data.xlsx,fly_ash_slag_concrete
300,100,12,120,0,800,3,30.4,Data.xlsx,fly_ash_slag_concrete
300,100,12,120,0,800,3,39.6,Data.xlsx,fly_ash_slag_concrete
300,100,12,120,0,800,3,29.1,Data.xlsx,fly_ash_slag_concrete
300,100,12,120,0,800,3,33.0,Data.xlsx,fly_ash_slag_concrete
300,100,12,120,0,800,3,40.6,Data.xlsx,fly_ash_slag_concrete
300,100,12,120,0,800,7,29.1,Data.xlsx,fly_ash_slag_concrete
300,100,12,120,0,800,7,28.5,Data.xlsx,fly_ash_slag_concrete
300,100,12,120,0,800,7,30.4,Data.xlsx,fly_ash_slag_concrete
300,100,12,120,0,800,7,39.9,Data.xlsx,fly_ash_slag_concrete
300,100,12,120,0,800,7,28.9,Data.xlsx,fly_ash_slag_concrete
300,100,12,120,0,800,7,32.7,Data.xlsx,fly_ash_slag_concrete
300,100,12,120,0,800,7,40.8,Data.xlsx,fly_ash_slag_concrete
300,100,12,120,0,800,14,29.1,Data.xlsx,fly_ash_slag_concrete
300,100,12,120,0,800,14,28.4,Data.xlsx,fly_ash_slag_concrete
300,100,12,120,0,800,14,31.1,Data.xlsx,fly_ash_slag_concrete
300,100,12,120,0,800,14,41.0,Data.xlsx,fly_ash_slag_concrete
300,100,12,120,0,800,14,32.6,Data.xlsx,fly_ash_slag_concrete
300,100,12,120,0,800,14,41.5,Data.xlsx,fly_ash_slag_concrete
300,100,12,120,0,800,28,29.5,Data.xlsx,fly_ash_slag_concrete
300,100,12,120,0,800,28,34.4,Data.xlsx,fly_ash_slag_concrete
300,100,12,120,0,800,28,41.9,Data.xlsx,fly_ash_slag_concrete
300,100,12,120,0,800,28,29.1,Data.xlsx,fly_ash_slag_concrete
300,100,12,120,0,800,28,35.3,Data.xlsx,fly_ash_slag_concrete
300,100,12,120,0,800,28,42.7,Data.xlsx,fly_ash_slag_concrete
300,100,14,120,0,800,3,30.3,Data.xlsx,fly_ash_slag_concrete
300,100,14,120,0,800,3,30.1,Data.xlsx,fly_ash_slag_concrete
300,100,14,120,0,800,3,31.9,Data.xlsx,fly_ash_slag_concrete
300,100,14,120,0,800,3,41.6,Data.xlsx,fly_ash_slag_concrete
300,100,14,120,0,800,3,30.5,Data.xlsx,fly_ash_slag_concrete
300,100,14,120,0,800,3,34.7,Data.xlsx,fly_ash_slag_concrete
300,100,14,120,0,800,3,42.7,Data.xlsx,fly_ash_slag_concrete
300,100,14,120,0,800,7,30.6,Data.xlsx,fly_ash_slag_concrete
300,100,14,120,0,800,7,29.9,Data.xlsx,fly_ash_slag_concrete
300,100,14,120,0,800,7,31.9,Data.xlsx,fly_ash_slag_concrete
300,100,14,120,0,800,7,41.9,Data.xlsx,fly_ash_slag_concrete
300,100,14,120,0,800,7,30.3,Data.xlsx,fly_ash_slag_concrete
300,100,14,120,0,800,7,34.3,Data.xlsx,fly_ash_slag_concrete
300,100,14,120,0,800,7,42.9,Data.xlsx,fly_ash_slag_concrete
300,100,14,120,0,800,14,30.6,Data.xlsx,fly_ash_slag_concrete
300,100,14,120,0,800,14,29.8,Data.xlsx,fly_ash_slag_concrete
300,100,14,120,0,800,14,32.6,Data.xlsx,fly_ash_slag_concrete
300,100,14,120,0,800,14,43.0,Data.xlsx,fly_ash_slag_concrete
300,100,14,120,0,800,14,34.2,Data.xlsx,fly_ash_slag_concrete
300,100,14,120,0,800,14,43.6,Data.xlsx,fly_ash_slag_concrete
300,100,14,120,0,800,28,31.0,Data.xlsx,fly_ash_slag_concrete
300,100,14,120,0,800,28,36.1,Data.xlsx,fly_ash_slag_concrete
300,100,14,120,0,800,28,44.0,Data.xlsx,fly_ash_slag_concrete
300,100,14,120,0,800,28,30.6,Data.xlsx,fly_ash_slag_concrete
300,100,14,120,0,800,28,37.1,Data.xlsx,fly_ash_slag_concrete
300,100,14,120,0,800,28,44.8,Data.xlsx,fly_ash_slag_concrete
1350,0,8,270,0,0,7,24.82,N_data.xls,fly_ash_slag_concrete
1350,0,8,270,220,0,7,27.16,N_data.xls,fly_ash_slag_concrete
1350,0,8,270,440,0,7,28.49,N_data.xls,fly_ash_slag_concrete
1350,0,8,270,660,0,7,29.59,N_data.xls,fly_ash_slag_concrete
1350,0,8,270,880,0,7,32.07,N_data.xls,fly_ash_slag_concrete
1350,0,8,270,1100,0,7,34.32,N_data.xls,fly_ash_slag_concrete
1350,0,8,360,0,0,7,27.19,N_data.xls,fly_ash_slag_concrete
1350,0,8,360,220,0,7,29.87,N_data.xls,fly_ash_slag_concrete
1350,0,8,360,440,0,7,30.52,N_data.xls,fly_ash_slag_concrete
1350,0,8,360,660,0,7,31.63,N_data.xls,fly_ash_slag_concrete
1350,0,8,360,880,0,7,33.69,N_data.xls,fly_ash_slag_concrete
1350,0,8,360,1100,0,7,36.72,N_data.xls,fly_ash_slag_concrete
1350,0,8,405,0,0,7,23.59,N_data.xls,fly_ash_slag_concrete
1350,0,8,405,220,0,7,25.87,N_data.xls,fly_ash_slag_concrete
1350,0,8,405,440,0,7,26.89,N_data.xls,fly_ash_slag_concrete
1350,0,8,405,660,0,7,30.57,N_data.xls,fly_ash_slag_concrete
1350,0,8,405,880,0,7,31.56,N_data.xls,fly_ash_slag_concrete
