Repository: mulhamfetna/geomind-radionuclide-adsorption

# GEOMIND-R — Framework Aluminium Governs Radionuclide Uptake in Geopolymers
An **audited, provenance-tracked meta-analysis database** of caesium and strontium uptake and
immobilisation in geopolymers and alkali-activated materials — with the analysis pipeline, a
validated forward model, and an interactive lab to explore it.

**Mulham Fetna** (lead author) · Dept. of Mechatronics Engineering, Faculty of Electrical and
Electronic Engineering, University of Aleppo — [ORCID 0009-0006-4432-798X](https://orcid.org/0009-0006-4432-798X)
**Dr. Abdulrazzaq Hammal** (supervisor) · Dept. of Basic Science – Chemistry, Faculty of Electrical
Engineering, University of Aleppo — [ORCID 0000-0003-1828-1376](https://orcid.org/0000-0003-1828-1376)
📬 Contact details: [Authors & contact](#authors--contact)

---

## What this work establishes

1. **Framework aluminium — not surface area — governs cation uptake.** Tetrahedral Al<sup>IV</sup>
   carries the charge-balancing exchange sites that actually bind Cs⁺/Sr²⁺. Established on three
   independent levels: **correlation** (r up to +0.95), a **within-sample causal test** (leaching
   removes Al<sup>IV</sup> and uptake falls with it, r = +0.94), and **published atomic-scale
   spectroscopy** placing Sr at Al<sup>IV</sup> sites. Specific surface area is *negatively*
   related to uptake in the same data.

2. **A forward model that predicts held-out samples.** Within one structural class and protocol,
   K_D = 2812·[Al<sup>IV</sup>] − 9258 mL/g, **leave-one-out R² = 0.81** — behind an explicit
   domain guard that refuses to pretend it generalises.

3. **The descriptor does not survive cross-laboratory pooling.** Pooled across labs, leave-one-out
   R² falls **below zero** — worse than predicting the mean. Adding more literature makes it worse,
   not better. This is a general caution for materials-informatics meta-analysis.

4. **A structural precondition.** The relationship holds in framework gels and degrades when
   Ca-bearing (C-A-S-H) gels are pooled in — descriptors are class-specific.

5. **Reusable screening methods.** A Langmuir **saturation screen** (θ = 1 − R_L) that flags
   reported capacities which are extrapolation artefacts, and a **two-pool audit framework** that
   keeps adsorption and immobilisation data separate.

6. **The direction reproduces across independent studies.** Because raw values cannot be pooled
   (result 3), the evidence is assembled at *study* level: **k = 4 independent studies** — different
   laboratories, adsorbates (Sr, Cs, NH₄⁺), material classes and regimes — **all** run in the
   predicted direction (weighted mean r̄ = +0.77, exact sign test p = 0.0625). Three negative
   controls make the claim falsifiable: surface area does not predict (r = +0.19), the descriptor
   dies in Ca-bearing gels (r = −0.01), and it runs *backwards* for a dye (r = −0.98) — it tracks
   **cation exchange**, not adsorption in general.

> 🧪 **Try it:** the [Virtual Lab](#virtual-lab) — a local app or a one-file Colab notebook — lets
> you explore compositions and see every prediction with its confidence flag and its reasoning.

## Honest limitations — read these

- **This is a literature-scale meta-analysis, not new laboratory measurement.** Every row is
  extracted from published work and traced to its source; none of it is our own bench data.
- **The forward model is validated only within one structural class and protocol**
  (metakaolin geopolymers, Sr, [Al<sup>IV</sup>] 3.45–4.77 mmol g⁻¹). Outside that envelope it is
  extrapolation, and the tooling says so rather than hiding it.
- **The original goal — a generative inverse-design model — was not reached.** We determined
  empirically that it cannot be built from the published literature (see the pooling result above),
  and reported that finding instead of shipping a model that would have learned inter-laboratory
  noise. The full account is in [`reports/plan-vs-achieved.md`](reports/plan-vs-achieved.md).
- **The manuscript is withheld** pending journal submission and peer review. Everything needed to
  reproduce the numbers is here.

**Reference work this project set out to replicate:**
Rousseau, S.; Bouzid, A.; Rossignol, S.; Gharzouni, A. *GEOMIND: a hybrid generative artificial

## ⚠️ Data provenance — read before citing any result

The compiled dataset in `data/raw/` is **literature-derived**, *not* newly measured laboratory
data. It was assembled by extracting published formulations and properties from the corpus in
`papers/references/`.

**This means our claims must be framed as a literature-scale meta-analysis and external
validation — never as independent experimental replication.** The paper releases only **10**
samples publicly; our compilation reaches **867** rows across a broader precursor space, which is
the basis of our contribution. Every row must carry a `provenance` field tracing it to an entry in
[`papers/MANIFEST.md`](papers/MANIFEST.md).

File: knowledge_base/registry.yaml (part 1 of 2)
# =====================================================================
# GEOMIND-R — UNIFIED KNOWLEDGE REGISTRY
#
# SINGLE SOURCE OF TRUTH. Every data asset, source, finding and decision
# in this project is registered here. Nothing may be used in analysis
# unless it appears below with an explicit `status` and `usage`.
#
# Rules:
#   1. New data       -> add an `assets:` entry BEFORE using it.
#   2. New paper      -> add a `sources:` entry with extraction status.
#   3. New finding    -> add a `findings:` entry with evidence + action.
#   4. New decision   -> add a `decisions:` entry with the reason.
#   5. Never widen a `usage` field without recording a decision.
#
# Regenerate the human-readable docs after any edit:
#   python -m src.geomind.kb
# =====================================================================

meta:
  project: GEOMIND-R
  updated: "2026-07-20"
  pool_rows: 121
  pool_sources: 9

# ---------------------------------------------------------------------
# STATUS VOCABULARY (closed set - the generator rejects anything else)
# ---------------------------------------------------------------------
status_vocab:
  verified: Checked in context against the primary source. Safe to use.
  partial: Some rows verified, others not. Use only the verified subset.
  suspect: Provenance unclear or contradicted. Do NOT use pending resolution.
  rejected: Proven wrong or unusable. Never use. Kept for the record.
  duplicate: Redundant copy of another asset. Use the canonical one instead.
  unmined: Present but never extracted. Unknown value.
  derived: Produced by our code from other assets. Not a measurement.
  external: Third-party bulk data, not committed to git.

# =====================================================================
# DATA ASSETS
# =====================================================================
assets:

  # ---------- originally provided ----------
  - id: raw.data_xlsx
    path: data/raw/Data.xlsx
    shape: [672, 13]
    origin: provided
    status: verified
    description: >-
      Fly-ash/GGBFS concrete mix designs with compressive strength (kg/m3 dosages,
      curing temp/time, age). One of the two traceable upstream sources of
      Physical_Data compressive-strength values.
    usage: Provenance source only. Not used as a modelling table.
    related_findings: [F4]

  - id: raw.n_data_xls
    path: data/raw/N data.xls
    shape: [186, 10]
    origin: provided
    status: verified
    description: >-
      Second concrete strength dataset (fly ash, NaOH molarity, sand, copper slag,
      rubber aggregate). Legacy BIFF format.
    usage: Provenance source only.
    related_findings: [F4]

  - id: raw.physical_data
    path: data/raw/Physical_Data.csv
    shape: [867, 11]
    origin: provided
    status: partial
    description: >-
      Compiled fly-ash/slag CONCRETE dataset. Only 92 distinct mix designs underlie
      the 867 rows (the rest are replicate specimens). Metakaolin column is constant
      zero. Si_Al and Density were transplanted from the GEOMIND paper.
    usage: >-
      Comp_Strength usable with grouped CV by mix design. Si_Al, Density and
      Metakaolin columns are DROPPED and must never be reinstated as features.
    related_findings: [F1, F2, F4]

  - id: raw.master_v2
    path: data/raw/GEOMIND_R_MASTER_DATABASE_v2.xlsx
    shape: [867, 30]
    origin: provided
    status: verified
    description: >-
      Superset of Physical_Data with 19 extra radionuclide columns (Sr/Cs loading,
      diffusion coefficients, NMR Q4). Disagrees with Physical_Data in 22 cells with
      no changelog; extra columns are largely null (15,597 empty cells).
    usage: >-
      RESOLVED (F12): the 22 "disagreements" are rounding only, all in Comp_Strength
      rows 843-866. N data.xls genuinely carries 6 dp and 18 of 24 v2 values appear
      VERBATIM upstream, so v2 preserves original precision and Physical_Data rounded
      it. Difference <=0.005 MPa - immaterial. Physical_Data stays canonical (cleaner,
      no nulls); v2's 19 extra columns remain unused as they are ~96% empty.
    related_findings: [F4, F12]

  - id: raw.functional_data
    path: data/raw/Functional_Data.csv
    shape: [28, 10]
    origin: provided
    status: partial
    description: >-
      Hand-compiled Cs/Sr adsorption capacities from 6 papers. Source-audited row by
      row against the primary PDFs; 10 of 31 expanded rows failed.
    usage: >-
      Only the 21 audited-clean rows enter the pool. Quarantines and relabels are
      enforced in code (_from_literature_compilation), not by convention.
    related_findings: [F3, F7]

  - id: raw.metadata
    path: data/raw/Metadata.csv
    shape: [19, 4]
    origin: provided
    status: verified
    description: Column dictionary for the concrete dataset. cp1256-encoded, not UTF-8.
    usage: Superseded by docs/data-dictionary.md.
    related_findings: [F5]

  # ---------- master workbook: per-sheet registry ----------
  - id: master.geomind_samples
    path: "GEOMIND_RADIOACTIVE_MASTER.xlsx :: GEOMIND_Samples"
    shape: [10, 26]
    origin: provided
    status: verified
    description: >-
      The GEOMIND paper's 10 publicly released samples, full 26-column schema
      (11 precursor mass fractions + molar quantities + 4 target properties).
      Schema confirmed identical to the authors' published CSV.
    usage: Ground truth for M3a chemistry validation. -1 is an infeasibility sentinel.

  - id: master.validation_samples
    path: "GEOMIND_RADIOACTIVE_MASTER.xlsx :: Validation_Samples"
    shape: [45, 6]
    origin: provided
    status: verified
    description: Paper Table S5 - 15 test samples x 3 property types (target/predicted/experimental).
    usage: M3a reproduction target.

  - id: master.feasibility_ranges
    path: "GEOMIND_RADIOACTIVE_MASTER.xlsx :: Feasibility_Ranges"
    shape: [9, 5]
    origin: provided
    status: rejected
    description: >-
      Claims Source="GEOMIND (2026)" but its Si/Al and porosity constants are verbatim
      from this project's own retired heuristic tool (git tag v1.0.0). Applied to the
      paper's own samples it rejects 7 of 9 feasible and accepts the 1 infeasible.
    usage: >-
      NEVER USE for the chemical domain. Only the viscosity class boundaries
      (0.2/2/100/1314 Pa.s) are independently confirmed by the paper text.
    related_findings: [F6]

  - id: master.adsorption_isotherms
    path: "GEOMIND_RADIOACTIVE_MASTER.xlsx :: Adsorption_Isotherms"
    shape: [21, 12]
    origin: provided
    status: duplicate
    description: >-
      Duplicates Functional_Data including its fabricated Na-MK and K-MK rows.
      Adds only 3 values beyond it (33.11/34.88/35.64) which are COBALT-60, not Cs/Sr.
    usage: NOT USED - canonical asset is raw.functional_data (audited).
    related_findings: [F7, F8]

  - id: master.cs_isotherms
    path: "GEOMIND_RADIOACTIVE_MASTER.xlsx :: Cs_Isotherms"
    shape: [15, 12]
    origin: provided
    status: duplicate
    description: Strict subset of Adsorption_Isotherms. Adds nothing.
    usage: NOT USED.
    related_findings: [F8]

  - id: master.nmr_sr_cs
    path: "GEOMIND_RADIOACTIVE_MASTER.xlsx :: NMR_Sr_Cs_Data"
    shape: [10, 10]
    origin: provided
    status: verified
    description: >-
      Q4(mAl) speciation + Si_Al_NMR for Nevin 2026 samples (pre/post leaching).
      Tested against Varon's published Q4 values - ZERO matches, so NOT transplanted.
      Traceable to a paper we hold.
    usage: >-
      Limited value for modelling - all 10 rows are ONE formulation (Si/Al = 3),
      pre/post leaching. No composition variation.

  - id: master.other_sheets
    path: "GEOMIND_RADIOACTIVE_MASTER.xlsx :: 16 remaining sheets"
    shape: [null, null]
    origin: provided
    status: unmined
    description: >-
      Surface_Complexation (38), Thermodynamics (18+18), Magnetic_Properties (3),
      Sr_Leaching_Data (10), Surface_Complexation_Sr (15), MD_Simulation_Sr_Cs (18),
      Sr_Immobilization_Mechanisms (9), Zeolite_Comparison_Sr_Cs (8),
      Leaching_Model_Comparison (24), EXAFS_Sr_Structural_Parameters (8),
      FTIR_Sr_Characterization (18), XRD_Sr_Phases (11), Mass_Transport_Models_Sr (12),
      Summary_Statistics (13), GEOMIND_Parameters (55).
    usage: >-
      None contain adsorption CAPACITY. Mostly leaching, thermodynamics and
      spectroscopy. Screened, deliberately not mined. Revisit only if the research
      question changes.

  # ---------- later provided ----------
  - id: external.oulu
    path: data/external/aam-oulu-2026/
    shape: [820, null]
    origin: provided_later
    status: external
    description: >-
      Oulu designed AAM study (820 files, 115 MB): synthesis, XRF, XRD, SEM, FTIR,
      BET-BJH, PSD, 29Si NMR, zeta potential, and adsorption for 20 compositions
      spanning Si/Al 1-20. Companion to doi:10.1016/j.matdes.2026.115471.
    usage: >-
      Gitignored bulk (copyright + size); tracked via papers/MANIFEST.md. Tidy
      extract is data/raw/external/oulu2026_adsorption.csv.
    related_findings: [F9]

  - id: external.oulu_nmr
    path: "aam-oulu-2026 :: Si NMR AAMs & geopolymers/All data.xlsx"
    shape: [2050, 48]
    origin: provided_later
    status: unmined
    description: >-
      RAW 29Si spectra (Index/Intensity/Hz/ppm per sample) - NOT deconvolved
      Q4(mAl) populations. 48 columns = ~12 samples, fewer than the 20 compositions.
    usage: >-
      SUPERSEDED by F18: our own deconvolution was rejected (Q4(3Al) = 0 is
      chemically impossible) and the authors' deconvolution is published in
      Table 2 of the same paper. The descriptor now comes from
      src/geomind/data/nmr_ari.py, not from these spectra. Retained as the
      primary record behind that transcription.
    finding: F18

  # ---------- derived ----------
  - id: derived.oulu_adsorption
    path: data/raw/external/oulu2026_adsorption.csv
    shape: [63, 12]
    origin: derived
    status: derived
    description: >-
      Tidy extract of the Oulu adsorption workbooks - 20 compositions x 3 adsorbates,
      plus BET joined from the ASAP-2020 instrument files.
    usage: >-
      Adsorbates are NH4+, methylene blue and rhodamine 6G - NOT Cs/Sr. Every row
      carries adsorbate and is_radionuclide_analogue so the distinction cannot be lost.

  - id: derived.pooled
    path: data/processed/adsorption_pooled.csv
    shape: [118, 41]
    origin: derived
    status: derived
    description: The pooled meta-analysis database - 9 sources normalised to one schema.
    usage: >-
      MUST be stratified before modelling. capacity_type mixes Langmuir/Freundlich/
      single-point/IEC/Kd; adsorbate_class mixes radionuclide/analogue/dye.
      pooling_warning() fires automatically.
    related_findings: [F10]

# =====================================================================
# SOURCES (literature)
# =====================================================================
sources:
  - {id: geomind, doi: "10.1039/d5dd00383k", status: verified, rows: 0,
     note: "The paper under replication. 10 public samples; full 112 confidential."}
  - {id: oulu2026, doi: "10.1016/j.matdes.2026.115471", status: verified, rows: 63,
     note: "Designed Si/Al 1-20 series. CC BY. NH4+/dyes, not Cs/Sr."}
  - {id: katada2024, doi: "10.1021/acs.langmuir.4c00801", status: verified, rows: 6,
     note: "6 Na-zeolites, Cs IEC in meq/g. 1000 mg/L Na background - selectivity-limited."}
  - {id: tarnovsky2024, doi: "10.15407/hftp15.01.102", status: verified, rows: 6,
     note: "Metakaolin geopolymers, Cs AND Sr Langmuir + BET. First rows with Si/Al AND BET."}
  - {id: varon2025, doi: "10.1016/j.clema.2025.100331", status: verified, rows: 7,
     note: "Kd not capacity. Only source with Al-IV: corr(AlIV,Kd)=+0.95, corr(BET,Kd)=+0.19."}
  - {id: lin2026, doi: "10.3390/ceramics9020021", status: verified, rows: 6,
     note: "Geopolymer granules, meq/g. Screening values excluded (no isotherm model)."}
  - {id: tian2019_espr, doi: "10.1007/s11356-019-05612-1", status: verified, rows: 2,
     note: "Zeolite A from fly ash. The geopolymer here is an encapsulation matrix, not a sorbent."}
  - {id: xiang2021, doi: "10.1016/j.jece.2021.105733", status: verified, rows: 5,
     note: "Geopolymer foams. BET falls while uptake rises: corr = -0.90."}
  - {id: zhang2021, doi: "10.3390/app11188407", status: verified, rows: 2,
     note: "Alkali-treated fly-ash/slag geomaterials, Cs Langmuir."}
  - {id: tian2019_wst, doi: "10.2166/wst.2019.209", status: verified, rows: 2,
     note: "Values live in the SUPPLEMENT, not the article PDF."}
  - {id: zheng2023, doi: "10.3390/en16237815", status: verified, rows: 1,
     note: "Zeolite-rich geopolymer, Cs 87.91 mg/g. Confirmed against hand-compiled value."}
  - {id: lei2021, doi: "10.1016/j.jhazmat.2020.124292", status: verified, rows: 2,
     note: "Cs is FREUNDLICH-fitted, Sr Langmuir. We had both labelled Langmuir - corrected."}
  - {id: elnaggar2018, doi: "10.1016/j.jhazmat.2017.11.049", status: partial, rows: 6,
     note: "Reports ONLY MKBFS systems. Na-MK and K-MK do not exist in it."}
  - {id: hamed2025_magnetic, doi: null, status: partial, rows: 7,
     note: "Magnetic ternary nanocomposite. Its Eu values were mislabelled as Sr in our compilation."}
  - {id: niu2022, doi: "10.1016/j.jhazmat.2022.128373", status: rejected, rows: 0,
     note: "Tabulates NO capacities - only ion-exchange log K. Our 4 attributed rows are unverifiable."}
  - {id: baek2018, doi: "10.1016/j.micromeso.2018.01.025", status: verified, rows: 3,
     note: "3 natural zeolites, Cs Langmuir + CEC + Si/Al. Chabazite Q0L=1249.5 is an extrapolation artifact (F14)."}
  - {id: nevin2026, doi: "10.1039/d5ta08377j", status: verified, rows: 0,
     note: "Mass transport / leaching only. No capacity. Source of master.nmr_sr_cs."}
  - {id: walkley2020, doi: "10.1016/j.jhazmat.2019.121015", status: verified, rows: 0,
     note: "Batch-6. Sr/Ca incorporation in (N,K)-A-S-H gels; 29Si/27Al MAS NMR. STRUCTURAL only - no uptake or leach measurement of its own (states leaching is future work). Mechanism evidence -> F38."}
  - {id: blackford2007, doi: "10.1111/j.1551-2916.2007.01532.x", status: verified, rows: 0,
     note: "Batch-6. TEM + MAS NMR, 5 wt% Cs or Sr, Si/Al 2.0 Na/Al 1.0. Leach figures quoted are second-hand citations to ref 14/15, not measured here -> not ingestible. Structural evidence -> F39."}
  - {id: perera2004, doi: null, status: verified, rows: 0,
     note: "Batch-6. MRS Symp. Proc. 824, CC8.35 (ANSTO). TEM/EDS + MAS NMR + IR. Explicitly states leaching measurements still need to be carried out - no quantitative data."}
  - {id: weigelt2020, doi: null, status: verified, rows: 0,
     note: "Batch-6. RWTH Aachen dissertation (FZ Juelich IEK-6, Energie & Umwelt 544, ISBN 978-3-95806-559-8), defended 2020-09-04. Synthesis + structural characterisation (XRD/PDF/Raman/IR/MAS-NMR) of Cs/Sr geopolymers. No adsorption or leaching chapter."}
  - {id: vandevenne2018, doi: "10.1016/j.jnucmat.2018.08.045", status: verified, rows: 14,
     note: "Batch-7, closes Q12. SIX DESIGNED Ca-Si-Al slag compositions (+1 replicate) from analytical reagents, one protocol (2 M NaOH, L/S 0.30, 1 wt%, 28 d / 90 C tank test). Cs+Sr % released, Table 2. The composition-varying single-protocol design the literature rarely provides -> F41."}
  - {id: nadol2026, doi: "10.1007/s12034-025-03487-2", status: verified, rows: 0,
     note: "Batch-8. Bull. Mater. Sci. 49:54 (CSIR-NCL/NML + BARC). ONE fly-ash/slag geopolymer (NML-1) in two states (as-made, 30 d water). Leach index 11-13 is for BASE elements Na/Ca/Al/Si, NOT Cs/Sr - Cs/Sr appear only as intro citations to Lichvar. Rich 29Si/27Al/23Na NMR but 28% of the 29Si intensity is UNASSIGNED, so ARI is indeterminate under D16. Rejected for the meta-analysis -> F46."}
  - {id: jain2022, doi: "10.1016/j.cemconcomp.2022.104679", status: verified, rows: 5,
     note: "Batch-7. Fly-ash geopolymer, 5 M NaOH, 90 C/7 d; Cs 2-20 wt% loading series with LX (ANSI/ANS-16.1) and BET, Table 3 (corroborated in the Conclusions). LX RISES with loading via in-situ pollucite -> F42."}
  - {id: muracchioli2019, doi: null, status: rejected, rows: 0,
     note: "Batch-6. MSc thesis, Univ. Padua 2019, porous/3D-printed geopolymers for water purification. OUT OF SCOPE: adsorbates are heavy metals (Cu, Ni, Pb, Cd), not Cs/Sr."}

# =====================================================================
# FINDINGS
# =====================================================================
findings:
  - id: F1
    severity: critical
    title: Si_Al and Density transplanted from the GEOMIND paper
    evidence: >-
      9 of 11 unique Si_Al values match the paper's 10 samples exactly to 3 dp; all 10
      published density values appear; 91 of 92 mixes carry a single broadcast value;
      neither column exists in either upstream source file.
    action: Both columns dropped in clean.py. Must never be reinstated as features.
    status: resolved

  - id: F2
    severity: critical
    title: Dataset far smaller than 867 rows implies
    evidence: Only 92 distinct mix designs; Metakaolin constant zero; features have 2-6 unique values.
    action: Grouped CV by mix design is mandatory. Metakaolin dropped.
    status: resolved

  - id: F3
    severity: high
    title: Adsorption data has extensive internal duplication
    evidence: 24 Qmax_Cs rows contain only 16 distinct values; Qmax_Sr has 7 rows.
    action: Repeats flagged (not deleted) via cs/sr_value_repeated.
    status: resolved

  - id: F4
    severity: medium
    title: Redundancy and version disagreement
    evidence: CSV/XLSX byte-identical; 18 duplicate rows; v2 disagrees in 22 cells.
    action: CSV declared canonical; duplicates removed; v2 unresolved.
    status: partially_resolved

  - id: F5
    severity: low
    title: Metadata.csv is cp1256, not UTF-8
    action: Handled in the ingestion layer.
    status: resolved

  - id: F6
    severity: critical
    title: Feasibility_Ranges is mislabelled and anti-correlated with truth
    evidence: >-
      Rejects 7 of 9 feasible published samples, accepts the 1 infeasible.
      Its constants are verbatim from the retired tool at tag v1.0.0.
    action: Sheet not read. Provisional envelope used instead, flagged provisional=True.
    status: resolved_with_open_gap

  - id: F7
    severity: critical
    title: Compiled data failed source audit - 10 of 31 rows
    evidence: >-
      (a) 3 rows labelled Sr are Eu-152+154. (b) 4 Niu 2022 rows claim Langmuir Qmax
      from a paper tabulating none. (c) Na-MK misattributed from another paper.
      (d) K-MK is a verbatim copy of K-MKBFS - a sorbent that does not exist.
    action: Quarantined/relabelled/re-typed as named constants in code.
    status: resolved

  - id: F8
    severity: medium
    title: Unmined master sheets add nothing
    evidence: >-
      Adsorption_Isotherms and Cs_Isotherms duplicate Functional_Data with the same
      fabricated rows; only 3 new values, which are cobalt.
    action: Marked duplicate. Not ingested.
    status: resolved

  - id: F9
    severity: high
    title: Surface area does not predict CATION uptake
    evidence: >-
      Cation-only, per source - lin2026 -0.90 (n=4), xiang2021 -0.90 (n=5),
      oulu2026 -0.47 (n=21), tarnovsky2024 +0.22 (n=6, inconclusive).
      Pooled cations +0.08. Varon: BET +0.19 vs Al-IV +0.95.
    action: >-
      Al-IV is the candidate primary feature. NOTE - an earlier claim of "six datasets
      confirm a negative BET correlation" was an OVERSTATEMENT, corrected here.
    status: open

  - id: F10
    severity: high
    title: Pooling adsorbates flips the sign of the BET relationship
    evidence: cations corr(BET,capacity) = +0.08; dyes = +0.66.
    action: >-
      Never pool adsorbate classes. Dyes use surface area; cations use charge sites.
      pooling_warning() enforces the check.
    status: resolved

  - id: F11
    severity: high
    title: Sr_Immobilization_Mechanisms is untraceable and largely duplicated
    evidence: >-
      Audit 2026-07-20 - the ONLY master sheet with no Source column at all, plus
      66.7% internal duplication among its numeric cells. Same signature as the
      fabricated Na-MK/K-MK rows in F7.
    action: Relabelled FALSE / DISCARD in the warehouse. Not usable.
    status: resolved

  - id: F12
    severity: medium
    title: The v2 "conflict" was precision, not disagreement
    evidence: >-
      All 22 differing cells are Comp_Strength in rows 843-866 and differ only by
      rounding (34.36 vs 34.35777). N data.xls genuinely reports up to 6 dp, and 18
      of the 24 v2 values appear verbatim upstream. So v2 preserved source precision
      and Physical_Data rounded to 2 dp.
    action: >-
      Q1 closed. v2 status suspect -> verified. Physical_Data remains canonical;
      the difference (<=0.005 MPa) is immaterial for modelling.
    status: resolved

  - id: F13
    severity: medium
    title: Several context sheets cite papers we do not hold
    evidence: >-
      Audit 2026-07-20 - Kim_2026, Yildirim_2024 and Duque_Redondo_2023 are cited by
      Surface_Complexation_Sr, MD_Simulation_Sr_Cs, Zeolite_Comparison_Sr_Cs,
      Sr_Leaching_Data, EXAFS and XRD sheets. None are in papers/references.
      Surface_Complexation cites "Eq. (10)-(12)" - equations, not sources, so those
      rows are model output rather than measurement. FTIR is 88.9% duplicated,
      XRD 72.7%.
    action: >-
      All remain UNVERIFIED and excluded from modelling. Acquiring the three papers
      is the only way to promote them; recorded as Q6.
    update_2026_07_20: >-
      Kim 2026 IS held after all - it was on disk the whole time under a non-Latin
      filename ("papers/references/ذري 2.pdf"), which is why the earlier
      filename-based check missed it. Kim, B., Geddes, D.A., Kearney, S.A. et al.,
      Cement and Concrete Research 205 (2026) 108214, doi:10.1016/j.cemconres.2026.108214.
      Reading it does NOT clear the quarantine, and partly deepens it: the paper
      contains EXAFS (8 mentions) and XRD (15), so those two sheets are plausibly
      sourced - but it contains ZERO occurrences of "surface complexation" and ZERO
      of "molecular dynamics"/"MD simulation", while Surface_Complexation_Sr and
      MD_Simulation_Sr_Cs both cite Kim_2026 as their source. Either a different
      Kim 2026 is meant, or this is misattribution of the same class as F7.
      Both sheets stay quarantined; the EXAFS/XRD sheets are now checkable line by line.
    status: open

  - id: F14
    severity: high
    title: A high R2 Langmuir fit can leave Qmax essentially unconstrained
    evidence: >-
      Baek 2018 chabazite: Q0L = 1249.5 mg/g with K_L = 7.9e-05 L/mg and R2 = 0.99989,
      while the paper's own kinetics report equilibrium uptake of just 1.184 mg/g.
      K_L is two orders of magnitude below the other two zeolites in the same table.
      At low coverage the Langmuir isotherm is near-linear, so it fits almost perfectly
      while the plateau is extrapolated ~1000x beyond any measured point.
    action: >-
      Ingested but flagged - it exceeds the schema bound of 1000 mg/g and validate()
      reports it. Must be excluded from any fit unless the extrapolation is defended.
      Generalises: R2 is not evidence that a fitted Qmax is meaningful. Screen future
      Langmuir rows on K_L and on the measured concentration range, not R2 alone.
    status: open

  - id: F15
    severity: critical
    title: Fitted capacities cannot be validated - C0 was never captured
    evidence: >-
      Applying the F14 screen to all 35 fitted-isotherm rows: 32 of the 33 rows with a
      usable K_L have NO recorded initial concentration, so Langmuir saturation
      (theta = K*C0/(1+K*C0)) cannot be computed. The screen runs on exactly one row
      (GF600, theta = 0.93). Chabazite was caught only because its paper stated the
      equilibrium uptake in prose.
    action: >-
      initial_conc_mg_L made required for fitted-isotherm rows going forward; existing
      rows flagged c0_unknown. PROGRESS 2026-07-20: C0 recovered for Baek (2658 mg/L)
      and El-Naggar (1000 mg/L), taking screenable rows from 1 to 10 - of which 8 are
      sound, 1 borderline (stilbite, theta 0.775) and 1 a confirmed artifact
      (chabazite, theta 0.174). 25 rows still lack C0.
      COMPLETE 2026-07-20: C0 recovered for 7 sources; 29 of 35 rows now screenable.
      27 sound, 1 borderline (stilbite 0.775), 1 artifact (chabazite 0.174). Six rows
      remain unscreenable because their methods state no isotherm range.
      Lesson recorded THREE times: K_L alone is not a screen - saturation is
      K*C0/(1+K*C0), so a small K is compensated by a large C0. The same instinct would
      have discarded 19 sound rows.
    status: resolved_with_open_gap

  - id: F16
    severity: medium
    title: theta = 1 - R_L, so the saturation screen needs no C0
    evidence: >-
      The Langmuir separation factor R_L = 1/(1+b*C0) is reported by many papers as a
      favourability check. Our saturation measure theta = b*C0/(1+b*C0) is exactly
      1 - R_L. Verified against the independent C0 route on six El-Naggar rows: the
      two derivations agree to three decimals. Resolved Tian ESPR (theta 0.944 Cs,
      0.994 Sr) with back-calculated C0 5.25 and 9.77 mmol/L, matching the Fig. 5 axes.
    action: >-
      Use R_L as the PRIMARY screen and C0 recovery only as fallback. Found by
      rendering PDF figures and reading them visually - a capability previously and
      wrongly described as "manual figure reading" and deferred to Mulham.
    status: resolved

  - id: F17
    severity: high
    title: Zhang 2021 rows are extrapolations with an unphysical intercept
    evidence: >-
      Figure 8 read visually. The slope reproduces the published Qmax exactly
      (1/11.196 = 89.32; 1/22.464 = 44.52), but both intercepts are NEGATIVE
      (-0.5365, -2.0942), which in Ce/qe = 1/(Qmax*b) + Ce/Qmax implies b < 0 and is
      unphysical; the table nonetheless reports positive b. Data reach only
      Ce = 3.45 and 3.75 mg/L, giving theta = 0.365 and 0.074 - the slag fit reaches
      7% of its plateau, worse than the chabazite artefact at 17%.
    action: >-
      Both rows flagged as extrapolations and excluded from modelling alongside
      chabazite. Screen now COMPLETE at 35 of 35: 31 sound, 1 borderline,
      3 extrapolated.
    status: resolved

  - id: F18
    severity: high
    title: The Oulu 29Si deconvolution was already published; it explains our failed fit
    evidence: >-
      Table 2 of Hossain 2026 (doi:10.1016/j.matdes.2026.115471, page 6) reports the
      deconvolved Si environments for all 12 selected samples - the values our own fit
      attempted to derive. Found by rendering the page and reading it. The authors use
      TEN environments (Q0, Q1, Q2(1Al), Q2(0Al), Q4(4Al), Q3(1Al), Q4(3Al),
      Q3/Q4(2Al), Q3/Q4(1Al), Q4(0Al)) including Q3 and Q2 species with non-bridging
      oxygens. Our model used FIVE Q4(mAl) Gaussians only, which cannot represent that
      intensity; the optimiser pushed it outward and drove Q4(3Al) to zero.
    action: >-
      Confirms the NMR rejection was correct AND for the right reason - the chemical
      sanity check detected a structurally wrong peak model that R^2 = 0.998 and both
      pre-registered gates could not. Pipeline closed. The Oulu letter is no longer
      needed for this purpose. Values transcribed into src/geomind/data/nmr_ari.py;
      11 of 12 rows sum to exactly 100%, one to 99.0 (published as such).
    status: resolved

  - id: F19
    severity: high
    title: The Al-richness descriptor is valid only within a structural class, and the
      Oulu backfill does not widen its evidence base
    evidence: >-
      Backfilling ARI from F18 attached the descriptor to 39 pool rows / 12 sorbents.
      Split by structure, the 12 sorbents behave as two different materials.
      Ca-FREE (n=4, Q4 45-73%): ARI +0.932, framework-only ARI +0.940 - uptake spans
      2.13-11.53 mg/g (sd 3.98). Ca-BEARING (n=8, Q4 0-26%, Q0-Q2 dominated): ARI
      -0.108, Si/Al -0.135, Ca/Al -0.104, Q4% -0.247, BET +0.462 - NOTHING predicts,
      and uptake is nearly flat at 7.27 +/- 1.31 mg/g regardless of composition.
      Pooling all 12 gives ARI +0.536, a mediocre value that conceals two regimes.
      Ca acts as a network modifier: there is no condensed aluminosilicate framework
      for a framework descriptor to measure, and uptake proceeds by a different
      mechanism (C-A-S-H exchange), roughly composition-independent.
    action: >-
      Restrict the ARI claim to Q4-rich framework aluminosilicates and state the
      structural gate explicitly. Generalises F9 one level down: never pool ADSORBATE
      classes, and never pool SORBENT structural classes either. IMPORTANT correction
      to my own estimate - I projected this backfill would widen the descriptor to
      ~19 sorbents; in fact only 4 of the 12 lie in the regime where it applies, so
      the evidence base is unchanged at Varon n=7 (Sr) + Oulu n=4 (NH4+). Al^IV
      scarcity remains the binding constraint on M4/M5.
    status: resolved

  - id: F20
    severity: critical
    title: NMR characterisation and adsorption-capacity measurement are near-disjoint
      in this literature - Al^IV scarcity is structural, not a sampling accident
    evidence: >-
      Corpus-wide classification of all 30 PDFs by keyword balance (adsorption terms
      vs leaching/immobilisation terms) against NMR content. Of the 6 papers carrying
      substantial solid-state NMR, FOUR are immobilisation/wasteform studies
      (Nevin 2026 nmr=54, Kim 2026 nmr=66, Vettese 2025 nmr=33, Kurumisawa 2021 nmr=13),
      ONE is adsorption (Hossain/Oulu nmr=11, but NH4+ and dyes only - no Cs/Sr), and
      ONE is mixed (Varon 2025 nmr=32). Meanwhile ALL 13 papers classified as adsorption
      studies report ZERO solid-state NMR. Varon is the single bridge between the two -
      which is exactly why Al^IV occurs in precisely 7 pool rows, all from Varon.
      These are two different research communities: water-treatment groups measure
      isotherms and BET and never run MAS NMR; nuclear-wasteform groups run full
      29Si/27Al/133Cs NMR and measure leach rates and diffusivities, never isotherms.
    action: >-
      More scraping CANNOT fix Al^IV scarcity - the co-occurrence is rare by the
      structure of the field, not by chance, so Q7 has no answer within the adsorption
      literature. Two routes remain: (a) measure NMR ourselves on sorbents of known
      capacity, or (b) REFRAME the M4/M5 target property from adsorption capacity to
      leach resistance, where NMR is abundant. Note that route (b) reverses earlier
      triage - Kurumisawa 2021 and J. Environ. Manage. 370 (2024) were both REJECTED as
      "diffusivity/leaching studies", i.e. we discarded precisely the papers richest in
      the descriptor we need. The project aim ("immobilisation of Cs-137/Sr-90") is
      arguably better served by leach resistance than by adsorption capacity anyway;
      the two have been conflated. Decision required from PI - see reports/q7-descriptor-hunt-report.md.
    status: open

  - id: F21
    severity: high
    title: Sr_Leaching_Data audited against source for the first time - LI verified,
      De corrupted to zero, and the Yildirim rows are misattributed
    evidence: >-
      Both cited sources (Kim 2026, Nevin 2026) are now known to be on disk (see F13),
      so this sheet became auditable. Line-by-line against Kim Table 2 (p10) and
      Nevin p6:
      (a) LEACHABILITY INDEX - VERIFIED, 6 of 6 determinable rows exact.
      Kim NaSr1 15.5, NaSr2 14.8, NaSr3 16.0, KSr3 16.0; Nevin Sr_1 18.7, Sr_3 19.1.
      KSr1/KSr2 are correctly recorded as below detection - Kim states Sr leachate was
      under the ICP-OES limit (0.001 ppm), yielding non-detectable De and LI.
      (b) De_cm2_s - CORRUPTED. Every row reads 0.0, whereas Kim Table 2 reports
      8.88E-16, 3.80E-14, 2.10E-16, 6.36E-16, 5.80E-18 and so on. Precision was lost
      to zero. Kim's De is also TIME-RESOLVED over five points (2 h, 7 h, 7 d, 14 d,
      21 d), so no single scalar De pairs with the averaged LI in the first place.
      (c) CN_Sr_EXAFS on the two Yildirim_2024 rows - MISATTRIBUTED. The sheet gives
      Sr_Pre_1 = 7.87 and Sr_Post_1 = 7.95 sourced to Yildirim_2024. Kim p26 states
      the NaSr3 coordination number "was 7.87 +/- 0.69 before the leaching test" and
      "7.95 +/- 0.43 afterwards" - these are Kim's own NaSr3 pre/post values, and Kim
      attributes the pre-leach figure to reference [7], which is Geddes et al.,
      J. Hazard. Mater. 488 (2025) 137426 - NOT Yildirim. The KSr3 value 7.55 is
      correctly attributed.
    action: >-
      Promote the LI column to VERIFIED_TRUE - it is the first immobilisation target
      variable in the project to survive source audit. Quarantine De_cm2_s entirely
      (re-extract from Kim Table 2 as a time series if needed). Quarantine both
      Yildirim_2024 rows as misattributed - third instance of the F7 pattern.
    status: resolved

  - id: F22
    severity: high
    title: Pool B built and audited - LI verified twice over, but it has almost no
      compositional variation paired with NMR
    evidence: >-
      Pool B v1 = 16 rows / 2 sources (Kim 2026, Nevin 2026), of which 8 carry a
      retention target, 2 are left-censored, and 6 are structure-only.
      (a) The LI = -log10(De) relation is now confirmed against TWO independent
      published tables - Kim Table 2 (12 of 13 cells to within 0.06) and Nevin
      Table 2 (4 of 4: 18.66/19.11/13.27/13.22 vs published 18.7/19.1/13.3/13.2).
      (b) A PUBLISHED ERRATUM was found. Kim Table 2 cell NaSr1 @ 2 h prints
      "8.88 E-16 (15.5)" but -log10(8.88e-16) = 15.05. Kim's own column Average LI
      of 15.5 equals mean(15.05, 15.94) exactly; had the cell truly been 15.5 the
      average would read 15.7. The printed (15.5) is a typo for (15.1). Verified at
      430 dpi, so it is not a rendering artefact. The column average is unaffected.
      (c) The master sheet Sr_Leaching_Data carried only Nevin's two Sr rows and
      SILENTLY DROPPED both Cs rows (Cs_1 LI 13.3, Cs_3 LI 13.2) - a 50% loss of
      that table, undetectable without reading the source.
      (d) Nevin's headline result is preserved: in the SAME K-A-S-H gel, Sr is
      retained roughly six orders of magnitude better than Cs (De 7.8e-20 vs 6.0e-14).
      Nuclide identity dominates structure entirely at fixed composition.
    action: >-
      LIMITATION, stated plainly: only 4 rows pair an NMR descriptor with a retention
      target, and across those 4 the ARI is nearly constant (2.738-2.855) because
      Nevin is ONE formulation at Si/Al = 3. Kim varies activator (Na vs K) and
      loading but reports no Q4 deconvolution. So Pool B is currently as
      descriptor-starved as Pool A, for the opposite reason - Pool A has composition
      without NMR, Pool B has NMR without composition. Neither supports a descriptor
      model yet. This raises the priority of Q8 (Geddes 2025) further: it is the only
      identified source that may carry composition, NMR and a retention/binding
      measure together.
    status: resolved

  - id: F23
    severity: medium
    title: Not every published deconvolution assigns m uniquely - Vettese's ARI is
      indeterminate and must not be computed
    evidence: >-
      Vettese 2025 Table 4 (p7) reports a 29Si deconvolution, but its first two
      columns carry AMBIGUOUS assignments: "Q3(1Al) or Q4(4Al)" (m = 1 or 4) and
      "Q3 or Q4(3Al)" (m = 0 or 3). Computing the Al-richness index therefore has two
      permitted answers for the unleached sample: ARI = 2.289 if the Q4 readings are
      taken, or 0.861 if the Q3 readings are - a factor of 2.66. Populations do sum
      correctly (100.0 / 100.1 / 100.1), so the table is internally sound; it is the
      ASSIGNMENT that is undetermined, not the fit. Hossain and Nevin both assign m
      uniquely; Vettese does not.
    action: >-
      Do NOT compute or store an ARI for Vettese. A pipeline that derived ARI from any
      Q^n(mAl) table without checking assignment uniqueness would silently inject a
      2.7x error into the one descriptor the project depends on. Vettese can still
      contribute structure-only rows (raw populations) and its Cs leach data, which is
      figure-only and single-formulation. Any future adapter must carry an
      assignment-ambiguity flag.
    status: resolved

  - id: F24
    severity: critical
    title: Kurumisawa 2021 recovered - a rejected paper that bridges both pools - and
      it exposes a 12-order-of-magnitude naming collision in "diffusion coefficient"
    evidence: >-
      Kurumisawa 2021 (doi:10.1617/s11527-021-01758-y) was REJECTED during batch triage
      as "a diffusivity study (diffus 65)". Reading it inline shows that verdict was
      wrong on content:
      (a) Figure 3b publishes the Langmuir MONOLAYER Cs CAPACITY for five metakaolin
      geopolymers made with five different alkali activators (K11 0.315, K9 0.425,
      0.66K 0.530, N11 0.727, KN11 0.393 mmol/g) - a Pool A capacity WITH real
      compositional variation, which Pool A is short of. Pool A: 121 -> 126 rows.
      (b) Figure 2 publishes a Cs diffusivity for the same five specimens - Pool B.
      Pool B: 16 -> 26 rows.
      (c) THE COLLISION. Kurumisawa's is an INGRESS coefficient (Cs diffusing INTO an
      immersed specimen), reported in m2/s and of order 4e-12 m2/s = 4e-8 cm2/s.
      Kim's and Nevin's are ANSI/ANS 16.1 EFFECTIVE diffusivities (nuclide leaching OUT
      of a doped wasteform), of order 1e-16 and 1e-19 cm2/s. Same name, opposite
      experiment, TWELVE orders of magnitude apart.
      (d) Table 3 is the 29Si NMR of the ACTIVATOR SOLUTION (Q0-Q3 of the silicate),
      NOT of the hardened gel - so this paper supplies no framework Al^IV despite
      being NMR-bearing.
      (e) Applying the F14/F16 saturation screen to the recovered capacities:
      K11 theta 0.962 sound, KN11 0.847 sound, K9 0.704 borderline, 0.66K 0.608
      borderline, and N11 theta 0.499 an EXTRAPOLATION ARTEFACT - N11 being the
      HIGHEST reported capacity of the five.
    action: >-
      Both halves ingested through separate adapters under D13. RetentionType gains
      INGRESS_DIFFUSIVITY as a distinct member and pooling_warning() now raises an
      explicit CATEGORY ERROR if both diffusivity kinds appear together. N11 flagged as
      an artefact. All Kurumisawa rows carry from_figure=True.
      LESSON: the batch triage rejected this paper on keyword balance without reading
      it, and keyword balance cannot see a capacity that lives only in a figure. The
      other triage rejections should be re-read the same way - starting with
      J. Environ. Manage. 370 (2024).
    status: resolved

  - id: F25
    severity: medium
    title: The last triage rejection (J. Environ. Manage. 370) is upheld as data, but
      it is a high-value BIBLIOGRAPHY that names the paired-data sources both pools lack
    evidence: >-
      D15 re-read of Mukiza et al., J. Environ. Manage. 370 (2024) 122746,
      "Recent advances in immobilization of Cs/Sr-bearing wastes in AAMs: a review".
      It is a REVIEW, not primary data: zero Langmuir/Qmax/Kd of its own, and its
      Table 2 explicitly states "the data are not directly comparable". So the batch
      rejection was CORRECT for direct ingestion - none of its tabulated numbers may
      enter either pool as primary rows. BUT reading it surfaced exactly the
      paired-descriptor sources F20/F22 said were rare:
      (a) Komljenovic et al. 2020, J. Hazard. Mater. 388, doi:10.1016/j.jhazmat.2019.121765,
