Repository: mulhamfetna/geomind-radionuclide-adsorption

# GEOMIND-R — Framework Aluminium Governs Radionuclide Uptake in Geopolymers
An **audited, provenance-tracked meta-analysis database** of caesium and strontium uptake and
immobilisation in geopolymers and alkali-activated materials — with the analysis pipeline, a
validated forward model, and an interactive lab to explore it.

**Mulham Fetna** (lead author) · Dept. of Mechatronics Engineering, Faculty of Electrical and
Electronic Engineering, University of Aleppo — [ORCID 0009-0006-4432-798X](https://orcid.org/0009-0006-4432-798X)
**Dr. Abdulrazzaq Hammal** (supervisor) · Dept. of Basic Science – Chemistry, Faculty of Electrical
Engineering, University of Aleppo — [ORCID 0000-0003-1828-1376](https://orcid.org/0000-0003-1828-1376)
📬 Contact details: [Authors & contact](#authors--contact)

---

## What this work establishes

1. **Framework aluminium — not surface area — governs cation uptake.** Tetrahedral Al<sup>IV</sup>
   carries the charge-balancing exchange sites that actually bind Cs⁺/Sr²⁺. Established on three
   independent levels: **correlation** (r up to +0.95), a **within-sample causal test** (leaching
   removes Al<sup>IV</sup> and uptake falls with it, r = +0.94), and **published atomic-scale
   spectroscopy** placing Sr at Al<sup>IV</sup> sites. Specific surface area is *negatively*
   related to uptake in the same data.

2. **A forward model that predicts held-out samples.** Within one structural class and protocol,
   K_D = 2812·[Al<sup>IV</sup>] − 9258 mL/g, **leave-one-out R² = 0.81** — behind an explicit
   domain guard that refuses to pretend it generalises.

3. **The descriptor does not survive cross-laboratory pooling.** Pooled across labs, leave-one-out
   R² falls **below zero** — worse than predicting the mean. Adding more literature makes it worse,
   not better. This is a general caution for materials-informatics meta-analysis.

4. **A structural precondition.** The relationship holds in framework gels and degrades when
   Ca-bearing (C-A-S-H) gels are pooled in — descriptors are class-specific.

5. **Reusable screening methods.** A Langmuir **saturation screen** (θ = 1 − R_L) that flags
   reported capacities which are extrapolation artefacts, and a **two-pool audit framework** that
   keeps adsorption and immobilisation data separate.

6. **The direction reproduces across independent studies.** Because raw values cannot be pooled
   (result 3), the evidence is assembled at *study* level: **k = 4 independent studies** — different
   laboratories, adsorbates (Sr, Cs, NH₄⁺), material classes and regimes — **all** run in the
   predicted direction (weighted mean r̄ = +0.77, exact sign test p = 0.0625). Three negative
   controls make the claim falsifiable: surface area does not predict (r = +0.19), the descriptor
   dies in Ca-bearing gels (r = −0.01), and it runs *backwards* for a dye (r = −0.98) — it tracks
   **cation exchange**, not adsorption in general.

> 🧪 **Try it:** the [Virtual Lab](#virtual-lab) — a local app or a one-file Colab notebook — lets
> you explore compositions and see every prediction with its confidence flag and its reasoning.

## Honest limitations — read these

- **This is a literature-scale meta-analysis, not new laboratory measurement.** Every row is
  extracted from published work and traced to its source; none of it is our own bench data.
- **The forward model is validated only within one structural class and protocol**
  (metakaolin geopolymers, Sr, [Al<sup>IV</sup>] 3.45–4.77 mmol g⁻¹). Outside that envelope it is
  extrapolation, and the tooling says so rather than hiding it.
- **The original goal — a generative inverse-design model — was not reached.** We determined
  empirically that it cannot be built from the published literature (see the pooling result above),
  and reported that finding instead of shipping a model that would have learned inter-laboratory
  noise. The full account is in [`reports/plan-vs-achieved.md`](reports/plan-vs-achieved.md).
- **The manuscript is withheld** pending journal submission and peer review. Everything needed to
  reproduce the numbers is here.

**Reference work this project set out to replicate:**
Rousseau, S.; Bouzid, A.; Rossignol, S.; Gharzouni, A. *GEOMIND: a hybrid generative artificial

## ⚠️ Data provenance — read before citing any result

The compiled dataset in `data/raw/` is **literature-derived**, *not* newly measured laboratory
data. It was assembled by extracting published formulations and properties from the corpus in
`papers/references/`.

**This means our claims must be framed as a literature-scale meta-analysis and external
validation — never as independent experimental replication.** The paper releases only **10**
samples publicly; our compilation reaches **867** rows across a broader precursor space, which is
the basis of our contribution. Every row must carry a `provenance` field tracing it to an entry in
[`papers/MANIFEST.md`](papers/MANIFEST.md).

File: notebook_lab/lab_bundle.json (part 1 of 14)
{"forward": {"slope": 2811.6341408422513, "intercept": -9258.479595159975, "x_min": 3.45, "x_max": 4.77, "r2_loo": 0.8108050639062738, "rmse_loo": 521.8379398104802, "training": [{"al_iv": 3.45, "kd": 900.0}, {"al_iv": 3.61, "kd": 70.0}, {"al_iv": 3.71, "kd": 1100.0}, {"al_iv": 3.83, "kd": 1900.0}, {"al_iv": 3.94, "kd": 1800.0}, {"al_iv": 4.14, "kd": 2500.0}, {"al_iv": 4.77, "kd": 4100.0}]}, "cs_pool": [{"source_label": "literature_compilation", "si_al": 2.13, "capacity_mg_g": 75.82}, {"source_label": "literature_compilation", "si_al": 2.13, "capacity_mg_g": 80.45}, {"source_label": "literature_compilation", "si_al": 2.13, "capacity_mg_g": 82.24}, {"source_label": "literature_compilation", "si_al": 2.4, "capacity_mg_g": 42.23}, {"source_label": "literature_compilation", "si_al": 2.4, "capacity_mg_g": 48.05}, {"source_label": "literature_compilation", "si_al": 2.4, "capacity_mg_g": 61.54}, {"source_label": "literature_compilation", "si_al": 1.43, "capacity_mg_g": 59.59}, {"source_label": "literature_compilation", "si_al": 1.43, "capacity_mg_g": 59.35}, {"source_label": "literature_compilation", "si_al": 1.43, "capacity_mg_g": 57.74}, {"source_label": "literature_compilation", "si_al": 1.43, "capacity_mg_g": 59.59}, {"source_label": "literature_compilation", "si_al": 1.43, "capacity_mg_g": 59.35}, {"source_label": "literature_compilation", "si_al": 1.43, "capacity_mg_g": 57.74}, {"source_label": "literature_compilation", "si_al": 1.43, "capacity_mg_g": 59.59}, {"source_label": "literature_compilation", "si_al": 2.0, "capacity_mg_g": 111.9}, {"source_label": "literature_compilation", "si_al": 2.0, "capacity_mg_g": 87.91}, {"source_label": "tarnovsky2024", "si_al": 1.027115985, "capacity_mg_g": 13.2905}, {"source_label": "tarnovsky2024", "si_al": 1.9531840717, "capacity_mg_g": 232.58375}, {"source_label": "tarnovsky2024", "si_al": 1.5920376667, "capacity_mg_g": 123.60165}, {"source_label": "tian2019_espr", "si_al": 0.8208790773, "capacity_mg_g": 281.7586}, {"source_label": "xiang2021", "si_al": 1.0239894706, "capacity_mg_g": 216.1}, {"source_label": "baek2018", "si_al": 1.5, "capacity_mg_g": 1249.5}, {"source_label": "baek2018", "si_al": 3.88, "capacity_mg_g": 76.278}, {"source_label": "baek2018", "si_al": 3.48, "capacity_mg_g": 59.488}], "struct": {"framework": [{"ari": 0.541, "cap": 2.133333333333354}, {"ari": 0.5, "cap": 5.466666666666669}, {"ari": 1.446, "cap": 8.066666666666677}, {"ari": 2.3360000000000003, "cap": 11.533333333333331}], "ca": [{"ari": 0.7240000000000001, "cap": 7.733333333333334}, {"ari": 0.295, "cap": 5.333333333333343}, {"ari": 0.366, "cap": 5.933333333333351}, {"ari": 0.21100000000000002, "cap": 8.86666666666666}, {"ari": 1.239, "cap": 6.533333333333331}, {"ari": 1.3730000000000002, "cap": 6.799999999999997}, {"ari": 0.5429999999999999, "cap": 8.26666666666668}, {"ari": 0.69, "cap": 8.666666666666671}, {"ari": 0.366, "cap": 5.933333333333351}]}, "pool_a": [{"sample_id": "Na-MKBFS_Cs_298", "sorbent_name": "Na-MKBFS", "sorbent_class": null, "framework_code": null, "adsorbate": "Cs", "adsorbate_class": "radionuclide", "capacity_mg_g": 75.82, "capacity_type": "langmuir_qmax", "capacity_std": null, "initial_conc_mg_L": 1000.0, "dose_g_L": 10.0, "temperature_K": 298.0, "ph": null, "contact_time_h": null, "competing_ion": null, "competing_ion_mg_L": null, "si_al": 2.13, "na_al": null, "k_al": null, "ca_al": null, "precursor": null, "activator_molarity": 8.0, "bet_m2_g": null, "pore_volume_cm3_g": null, "cec_meq_100g": null, "al_content_mol_kg": null, "al_iv_pct": null, "al_iv_mmol_g": null, "kd_mL_g": null, "kd_competing_ion": null, "selectivity_factor": null, "langmuir_b_L_mg": 0.012, "freundlich_kf": null, "freundlich_n": null, "dr_e_kj_mol": 9.27, "r2": 0.959, "provenance_doi": "El-Naggar_2018", "source_label": "literature_compilation", "replicated": null, "from_figure": null, "value_repeated": false}, {"sample_id": "Na-MKBFS_Cs_313", "sorbent_name": "Na-MKBFS", "sorbent_class": null, "framework_code": null, "adsorbate": "Cs", "adsorbate_class": "radionuclide", "capacity_mg_g": 80.45, "capacity_type": "langmuir_qmax", "capacity_std": null, "initial_conc_mg_L": 1000.0, "dose_g_L": 10.0, "temperature_K": 313.0, "ph": null, "contact_time_h": null, "competing_ion": null, "competing_ion_mg_L": null, "si_al": 2.13, "na_al": null, "k_al": null, "ca_al": null, "precursor": null, "activator_molarity": 8.0, "bet_m2_g": null, "pore_volume_cm3_g": null, "cec_meq_100g": null, "al_content_mol_kg": null, "al_iv_pct": null, "al_iv_mmol_g": null, "kd_mL_g": null, "kd_competing_ion": null, "selectivity_factor": null, "langmuir_b_L_mg": 0.0121, "freundlich_kf": null, "freundlich_n": null, "dr_e_kj_mol": 9.26, "r2": 0.957, "provenance_doi": "El-Naggar_2018", "source_label": "literature_compilation", "replicated": null, "from_figure": null, "value_repeated": false}, {"sample_id": "Na-MKBFS_Cs_333", "sorbent_name": "Na-MKBFS", "sorbent_class": null, "framework_code": null, "adsorbate": "Cs", "adsorbate_class": "radionuclide", "capacity_mg_g": 82.24, "capacity_type": "langmuir_qmax", "capacity_std": null, "initial_conc_mg_L": 1000.0, "dose_g_L": 10.0, "temperature_K": 333.0, "ph": null, "contact_time_h": null, "competing_ion": null, "competing_ion_mg_L": null, "si_al": 2.13, "na_al": null, "k_al": null, "ca_al": null, "precursor": null, "activator_molarity": 8.0, "bet_m2_g": null, "pore_volume_cm3_g": null, "cec_meq_100g": null, "al_content_mol_kg": null, "al_iv_pct": null, "al_iv_mmol_g": null, "kd_mL_g": null, "kd_competing_ion": null, "selectivity_factor": null, "langmuir_b_L_mg": 0.0125, "freundlich_kf": null, "freundlich_n": null, "dr_e_kj_mol": 9.25, "r2": 0.954, "provenance_doi": "El-Naggar_2018", "source_label": "literature_compilation", "replicated": null, "from_figure": null, "value_repeated": false}, {"sample_id": "K-MKBFS_Cs_298", "sorbent_name": "K-MKBFS", "sorbent_class": null, "framework_code": null, "adsorbate": "Cs", "adsorbate_class": "radionuclide", "capacity_mg_g": 42.23, "capacity_type": "langmuir_qmax", "capacity_std": null, "initial_conc_mg_L": 1000.0, "dose_g_L": 10.0, "temperature_K": 298.0, "ph": null, "contact_time_h": null, "competing_ion": null, "competing_ion_mg_L": null, "si_al": 2.4, "na_al": null, "k_al": null, "ca_al": null, "precursor": null, "activator_molarity": 8.0, "bet_m2_g": null, "pore_volume_cm3_g": null, "cec_meq_100g": null, "al_content_mol_kg": null, "al_iv_pct": null, "al_iv_mmol_g": null, "kd_mL_g": null, "kd_competing_ion": null, "selectivity_factor": null, "langmuir_b_L_mg": 0.00884, "freundlich_kf": null, "freundlich_n": null, "dr_e_kj_mol": 8.32, "r2": 0.866, "provenance_doi": "El-Naggar_2018", "source_label": "literature_compilation", "replicated": null, "from_figure": null, "value_repeated": true}, {"sample_id": "K-MKBFS_Cs_313", "sorbent_name": "K-MKBFS", "sorbent_class": null, "framework_code": null, "adsorbate": "Cs", "adsorbate_class": "radionuclide", "capacity_mg_g": 48.05, "capacity_type": "langmuir_qmax", "capacity_std": null, "initial_conc_mg_L": 1000.0, "dose_g_L": 10.0, "temperature_K": 313.0, "ph": null, "contact_time_h": null, "competing_ion": null, "competing_ion_mg_L": null, "si_al": 2.4, "na_al": null, "k_al": null, "ca_al": null, "precursor": null, "activator_molarity": 8.0, "bet_m2_g": null, "pore_volume_cm3_g": null, "cec_meq_100g": null, "al_content_mol_kg": null, "al_iv_pct": null, "al_iv_mmol_g": null, "kd_mL_g": null, "kd_competing_ion": null, "selectivity_factor": null, "langmuir_b_L_mg": 0.00861, "freundlich_kf": null, "freundlich_n": null, "dr_e_kj_mol": 8.24, "r2": 0.897, "provenance_doi": "El-Naggar_2018", "source_label": "literature_compilation", "replicated": null, "from_figure": null, "value_repeated": true}, {"sample_id": "K-MKBFS_Cs_333", "sorbent_name": "K-MKBFS", "sorbent_class": null, "framework_code": null, "adsorbate": "Cs", "adsorbate_class": "radionuclide", "capacity_mg_g": 61.54, "capacity_type": "langmuir_qmax", "capacity_std": null, "initial_conc_mg_L": 1000.0, "dose_g_L": 10.0, "temperature_K": 333.0, "ph": null, "contact_time_h": null, "competing_ion": null, "competing_ion_mg_L": null, "si_al": 2.4, "na_al": null, "k_al": null, "ca_al": null, "precursor": null, "activator_molarity": 8.0, "bet_m2_g": null, "pore_volume_cm3_g": null, "cec_meq_100g": null, "al_content_mol_kg": null, "al_iv_pct": null, "al_iv_mmol_g": null, "kd_mL_g": null, "kd_competing_ion": null, "selectivity_factor": null, "langmuir_b_L_mg": 0.00781, "freundlich_kf": null, "freundlich_n": null, "dr_e_kj_mol": 8.02, "r2": 0.929, "provenance_doi": "El-Naggar_2018", "source_label": "literature_compilation", "replicated": null, "from_figure": null, "value_repeated": true}, {"sample_id": "MU-PMK80_Cs_298", "sorbent_name": "MU-PMK80", "sorbent_class": null, "framework_code": null, "adsorbate": "Cs", "adsorbate_class": "radionuclide", "capacity_mg_g": 59.59, "capacity_type": "langmuir_qmax", "capacity_std": null, "initial_conc_mg_L": 1000.0, "dose_g_L": null, "temperature_K": 298.0, "ph": null, "contact_time_h": null, "competing_ion": null, "competing_ion_mg_L": null, "si_al": 1.43, "na_al": null, "k_al": null, "ca_al": null, "precursor": null, "activator_molarity": 8.0, "bet_m2_g": null, "pore_volume_cm3_g": null, "cec_meq_100g": null, "al_content_mol_kg": null, "al_iv_pct": null, "al_iv_mmol_g": null, "kd_mL_g": null, "kd_competing_ion": null, "selectivity_factor": null, "langmuir_b_L_mg": 0.0531, "freundlich_kf": null, "freundlich_n": null, "dr_e_kj_mol": 13.57, "r2": 0.979, "provenance_doi": "Hamed_2025", "source_label": "literature_compilation", "replicated": null, "from_figure": null, "value_repeated": true}, {"sample_id": "MU-PMK80_Eu_298", "sorbent_name": "MU-PMK80", "sorbent_class": null, "framework_code": null, "adsorbate": "Eu", "adsorbate_class": "other", "capacity_mg_g": 18.58, "capacity_type": "langmuir_qmax", "capacity_std": null, "initial_conc_mg_L": 1000.0, "dose_g_L": null, "temperature_K": 298.0, "ph": null, "contact_time_h": null, "competing_ion": null, "competing_ion_mg_L": null, "si_al": 1.43, "na_al": null, "k_al": null, "ca_al": null, "precursor": null, "activator_molarity": 8.0, "bet_m2_g": null, "pore_volume_cm3_g": null, "cec_meq_100g": null, "al_content_mol_kg": null, "al_iv_pct": null, "al_iv_mmol_g": null, "kd_mL_g": null, "kd_competing_ion": null, "selectivity_factor": null, "langmuir_b_L_mg": 0.0531, "freundlich_kf": null, "freundlich_n": null, "dr_e_kj_mol": 13.57, "r2": 0.979, "provenance_doi": "Hamed_2025", "source_label": "literature_compilation", "replicated": null, "from_figure": null, "value_repeated": false}, {"sample_id": "MU-PMK80_Cs_313", "sorbent_name": "MU-PMK80", "sorbent_class": null, "framework_code": null, "adsorbate": "Cs", "adsorbate_class": "radionuclide", "capacity_mg_g": 59.35, "capacity_type": "langmuir_qmax", "capacity_std": null, "initial_conc_mg_L": 1000.0, "dose_g_L": null, "temperature_K": 313.0, "ph": null, "contact_time_h": null, "competing_ion": null, "competing_ion_mg_L": null, "si_al": 1.43, "na_al": null, "k_al": null, "ca_al": null, "precursor": null, "activator_molarity": 8.0, "bet_m2_g": null, "pore_volume_cm3_g": null, "cec_meq_100g": null, "al_content_mol_kg": null, "al_iv_pct": null, "al_iv_mmol_g": null, "kd_mL_g": null, "kd_competing_ion": null, "selectivity_factor": null, "langmuir_b_L_mg": 0.064, "freundlich_kf": null, "freundlich_n": null, "dr_e_kj_mol": 14.09, "r2": 0.953, "provenance_doi": "Hamed_2025", "source_label": "literature_compilation", "replicated": null, "from_figure": null, "value_repeated": true}, {"sample_id": "MU-PMK80_Eu_313", "sorbent_name": "MU-PMK80", "sorbent_class": null, "framework_code": null, "adsorbate": "Eu", "adsorbate_class": "other", "capacity_mg_g": 19.98, "capacity_type": "langmuir_qmax", "capacity_std": null, "initial_conc_mg_L": 1000.0, "dose_g_L": null, "temperature_K": 313.0, "ph": null, "contact_time_h": null, "competing_ion": null, "competing_ion_mg_L": null, "si_al": 1.43, "na_al": null, "k_al": null, "ca_al": null, "precursor": null, "activator_molarity": 8.0, "bet_m2_g": null, "pore_volume_cm3_g": null, "cec_meq_100g": null, "al_content_mol_kg": null, "al_iv_pct": null, "al_iv_mmol_g": null, "kd_mL_g": null, "kd_competing_ion": null, "selectivity_factor": null, "langmuir_b_L_mg": 0.064, "freundlich_kf": null, "freundlich_n": null, "dr_e_kj_mol": 14.09, "r2": 0.953, "provenance_doi": "Hamed_2025", "source_label": "literature_compilation", "replicated": null, "from_figure": null, "value_repeated": false}, {"sample_id": "MU-PMK80_Cs_333", "sorbent_name": "MU-PMK80", "sorbent_class": null, "framework_code": null, "adsorbate": "Cs", "adsorbate_class": "radionuclide", "capacity_mg_g": 57.74, "capacity_type": "langmuir_qmax", "capacity_std": null, "initial_conc_mg_L": 1000.0, "dose_g_L": null, "temperature_K": 333.0, "ph": null, "contact_time_h": null, "competing_ion": null, "competing_ion_mg_L": null, "si_al": 1.43, "na_al": null, "k_al": null, "ca_al": null, "precursor": null, "activator_molarity": 8.0, "bet_m2_g": null, "pore_volume_cm3_g": null, "cec_meq_100g": null, "al_content_mol_kg": null, "al_iv_pct": null, "al_iv_mmol_g": null, "kd_mL_g": null, "kd_competing_ion": null, "selectivity_factor": null, "langmuir_b_L_mg": 0.0778, "freundlich_kf": null, "freundlich_n": null, "dr_e_kj_mol": 14.4, "r2": 0.965, "provenance_doi": "Hamed_2025", "source_label": "literature_compilation", "replicated": null, "from_figure": null, "value_repeated": true}, {"sample_id": "MU-PMK80_Eu_333", "sorbent_name": "MU-PMK80", "sorbent_class": null, "framework_code": null, "adsorbate": "Eu", "adsorbate_class": "other", "capacity_mg_g": 21.55, "capacity_type": "langmuir_qmax", "capacity_std": null, "initial_conc_mg_L": 1000.0, "dose_g_L": null, "temperature_K": 333.0, "ph": null, "contact_time_h": null, "competing_ion": null, "competing_ion_mg_L": null, "si_al": 1.43, "na_al": null, "k_al": null, "ca_al": null, "precursor": null, "activator_molarity": 8.0, "bet_m2_g": null, "pore_volume_cm3_g": null, "cec_meq_100g": null, "al_content_mol_kg": null, "al_iv_pct": null, "al_iv_mmol_g": null, "kd_mL_g": null, "kd_competing_ion": null, "selectivity_factor": null, "langmuir_b_L_mg": 0.0778, "freundlich_kf": null, "freundlich_n": null, "dr_e_kj_mol": 14.4, "r2": 0.965, "provenance_doi": "Hamed_2025", "source_label": "literature_compilation", "replicated": null, "from_figure": null, "value_repeated": false}, {"sample_id": "MU-PMK80_Cs_298", "sorbent_name": "MU-PMK80", "sorbent_class": null, "framework_code": null, "adsorbate": "Cs", "adsorbate_class": "radionuclide", "capacity_mg_g": 59.59, "capacity_type": "langmuir_qmax", "capacity_std": null, "initial_conc_mg_L": 1000.0, "dose_g_L": null, "temperature_K": 298.0, "ph": null, "contact_time_h": null, "competing_ion": null, "competing_ion_mg_L": null, "si_al": 1.43, "na_al": null, "k_al": null, "ca_al": null, "precursor": null, "activator_molarity": 10.0, "bet_m2_g": null, "pore_volume_cm3_g": null, "cec_meq_100g": null, "al_content_mol_kg": null, "al_iv_pct": null, "al_iv_mmol_g": null, "kd_mL_g": null, "kd_competing_ion": null, "selectivity_factor": null, "langmuir_b_L_mg": 0.0531, "freundlich_kf": null, "freundlich_n": null, "dr_e_kj_mol": 13.57, "r2": 0.979, "provenance_doi": "Hamed_2025", "source_label": "literature_compilation", "replicated": null, "from_figure": null, "value_repeated": true}, {"sample_id": "MU-PMK80_Cs_313", "sorbent_name": "MU-PMK80", "sorbent_class": null, "framework_code": null, "adsorbate": "Cs", "adsorbate_class": "radionuclide", "capacity_mg_g": 59.35, "capacity_type": "langmuir_qmax", "capacity_std": null, "initial_conc_mg_L": 1000.0, "dose_g_L": null, "temperature_K": 313.0, "ph": null, "contact_time_h": null, "competing_ion": null, "competing_ion_mg_L": null, "si_al": 1.43, "na_al": null, "k_al": null, "ca_al": null, "precursor": null, "activator_molarity": 10.0, "bet_m2_g": null, "pore_volume_cm3_g": null, "cec_meq_100g": null, "al_content_mol_kg": null, "al_iv_pct": null, "al_iv_mmol_g": null, "kd_mL_g": null, "kd_competing_ion": null, "selectivity_factor": null, "langmuir_b_L_mg": 0.064, "freundlich_kf": null, "freundlich_n": null, "dr_e_kj_mol": 14.09, "r2": 0.953, "provenance_doi": "Hamed_2025", "source_label": "literature_compilation", "replicated": null, "from_figure": null, "value_repeated": true}, {"sample_id": "MU-PMK80_Cs_333", "sorbent_name": "MU-PMK80", "sorbent_class": null, "framework_code": null, "adsorbate": "Cs", "adsorbate_class": "radionuclide", "capacity_mg_g": 57.74, "capacity_type": "langmuir_qmax", "capacity_std": null, "initial_conc_mg_L": 1000.0, "dose_g_L": null, "temperature_K": 333.0, "ph": null, "contact_time_h": null, "competing_ion": null, "competing_ion_mg_L": null, "si_al": 1.43, "na_al": null, "k_al": null, "ca_al": null, "precursor": null, "activator_molarity": 10.0, "bet_m2_g": null, "pore_volume_cm3_g": null, "cec_meq_100g": null, "al_content_mol_kg": null, "al_iv_pct": null, "al_iv_mmol_g": null, "kd_mL_g": null, "kd_competing_ion": null, "selectivity_factor": null, "langmuir_b_L_mg": 0.0778, "freundlich_kf": null, "freundlich_n": null, "dr_e_kj_mol": 14.4, "r2": 0.965, "provenance_doi": "Hamed_2025", "source_label": "literature_compilation", "replicated": null, "from_figure": null, "value_repeated": true}, {"sample_id": "MU-PMK80_Cs_298", "sorbent_name": "MU-PMK80", "sorbent_class": null, "framework_code": null, "adsorbate": "Cs", "adsorbate_class": "radionuclide", "capacity_mg_g": 59.59, "capacity_type": "langmuir_qmax", "capacity_std": null, "initial_conc_mg_L": 1000.0, "dose_g_L": null, "temperature_K": 298.0, "ph": null, "contact_time_h": null, "competing_ion": null, "competing_ion_mg_L": null, "si_al": 1.43, "na_al": null, "k_al": null, "ca_al": null, "precursor": null, "activator_molarity": 12.0, "bet_m2_g": null, "pore_volume_cm3_g": null, "cec_meq_100g": null, "al_content_mol_kg": null, "al_iv_pct": null, "al_iv_mmol_g": null, "kd_mL_g": null, "kd_competing_ion": null, "selectivity_factor": null, "langmuir_b_L_mg": 0.0531, "freundlich_kf": null, "freundlich_n": null, "dr_e_kj_mol": 13.57, "r2": 0.979, "provenance_doi": "Hamed_2025", "source_label": "literature_compilation", "replicated": null, "from_figure": null, "value_repeated": true}, {"sample_id": "FA-Geopolymer_Cs_298", "sorbent_name": "FA-Geopolymer", "sorbent_class": null, "framework_code": null, "adsorbate": "Cs", "adsorbate_class": "radionuclide", "capacity_mg_g": 111.9, "capacity_type": "langmuir_qmax", "capacity_std": null, "initial_conc_mg_L": null, "dose_g_L": null, "temperature_K": 298.0, "ph": null, "contact_time_h": null, "competing_ion": null, "competing_ion_mg_L": null, "si_al": 2.0, "na_al": null, "k_al": null, "ca_al": null, "precursor": null, "activator_molarity": 2.0, "bet_m2_g": null, "pore_volume_cm3_g": null, "cec_meq_100g": null, "al_content_mol_kg": null, "al_iv_pct": null, "al_iv_mmol_g": null, "kd_mL_g": null, "kd_competing_ion": null, "selectivity_factor": null, "langmuir_b_L_mg": 0.0151, "freundlich_kf": null, "freundlich_n": null, "dr_e_kj_mol": 9.561, "r2": 0.977, "provenance_doi": "Tian_2019", "source_label": "literature_compilation", "replicated": null, "from_figure": null, "value_repeated": false}, {"sample_id": "FA-Geopolymer_Sr_298", "sorbent_name": "FA-Geopolymer", "sorbent_class": null, "framework_code": null, "adsorbate": "Sr", "adsorbate_class": "radionuclide", "capacity_mg_g": 24.18, "capacity_type": "langmuir_qmax", "capacity_std": null, "initial_conc_mg_L": null, "dose_g_L": null, "temperature_K": 298.0, "ph": null, "contact_time_h": null, "competing_ion": null, "competing_ion_mg_L": null, "si_al": 2.0, "na_al": null, "k_al": null, "ca_al": null, "precursor": null, "activator_molarity": 2.0, "bet_m2_g": null, "pore_volume_cm3_g": null, "cec_meq_100g": null, "al_content_mol_kg": null, "al_iv_pct": null, "al_iv_mmol_g": null, "kd_mL_g": null, "kd_competing_ion": null, "selectivity_factor": null, "langmuir_b_L_mg": 0.126, "freundlich_kf": null, "freundlich_n": null, "dr_e_kj_mol": 14.556, "r2": 0.993, "provenance_doi": "Tian_2019", "source_label": "literature_compilation", "replicated": null, "from_figure": null, "value_repeated": false}, {"sample_id": "Zeolite-Geopolymer_Cs_298", "sorbent_name": "Zeolite-Geopolymer", "sorbent_class": null, "framework_code": null, "adsorbate": "Cs", "adsorbate_class": "radionuclide", "capacity_mg_g": 87.91, "capacity_type": "langmuir_qmax", "capacity_std": null, "initial_conc_mg_L": 800.0, "dose_g_L": 4.0, "temperature_K": 298.0, "ph": null, "contact_time_h": null, "competing_ion": null, "competing_ion_mg_L": null, "si_al": 2.0, "na_al": null, "k_al": null, "ca_al": null, "precursor": null, "activator_molarity": 2.0, "bet_m2_g": null, "pore_volume_cm3_g": null, "cec_meq_100g": null, "al_content_mol_kg": null, "al_iv_pct": null, "al_iv_mmol_g": null, "kd_mL_g": null, "kd_competing_ion": null, "selectivity_factor": null, "langmuir_b_L_mg": 0.0175, "freundlich_kf": null, "freundlich_n": null, "dr_e_kj_mol": null, "r2": 0.95, "provenance_doi": "Zheng_2023", "source_label": "literature_compilation", "replicated": null, "from_figure": null, "value_repeated": false}, {"sample_id": "M/SZMs_Cs_298", "sorbent_name": "M/SZMs", "sorbent_class": null, "framework_code": null, "adsorbate": "Cs", "adsorbate_class": "radionuclide", "capacity_mg_g": 103.74, "capacity_type": "freundlich_qmax", "capacity_std": null, "initial_conc_mg_L": 170.0, "dose_g_L": null, "temperature_K": 298.0, "ph": null, "contact_time_h": null, "competing_ion": null, "competing_ion_mg_L": null, "si_al": 2.0, "na_al": null, "k_al": null, "ca_al": null, "precursor": null, "activator_molarity": 11.0, "bet_m2_g": null, "pore_volume_cm3_g": null, "cec_meq_100g": null, "al_content_mol_kg": null, "al_iv_pct": null, "al_iv_mmol_g": null, "kd_mL_g": null, "kd_competing_ion": null, "selectivity_factor": null, "langmuir_b_L_mg": 0.28, "freundlich_kf": null, "freundlich_n": null, "dr_e_kj_mol": 0.52, "r2": 0.934, "provenance_doi": "Lei_2021", "source_label": "literature_compilation", "replicated": null, "from_figure": null, "value_repeated": false}, {"sample_id": "M/SZMs_Sr_298", "sorbent_name": "M/SZMs", "sorbent_class": null, "framework_code": null, "adsorbate": "Sr", "adsorbate_class": "radionuclide", "capacity_mg_g": 54.9, "capacity_type": "langmuir_qmax", "capacity_std": null, "initial_conc_mg_L": 170.0, "dose_g_L": null, "temperature_K": 298.0, "ph": null, "contact_time_h": null, "competing_ion": null, "competing_ion_mg_L": null, "si_al": 2.0, "na_al": null, "k_al": null, "ca_al": null, "precursor": null, "activator_molarity": 11.0, "bet_m2_g": null, "pore_volume_cm3_g": null, "cec_meq_100g": null, "al_content_mol_kg": null, "al_iv_pct": null, "al_iv_mmol_g": null, "kd_mL_g": null, "kd_competing_ion": null, "selectivity_factor": null, "langmuir_b_L_mg": 0.41, "freundlich_kf": null, "freundlich_n": null, "dr_e_kj_mol": 0.36, "r2": 0.989, "provenance_doi": "Lei_2021", "source_label": "literature_compilation", "replicated": null, "from_figure": null, "value_repeated": false}, {"sample_id": "Si20 Al1 Na1_NH4+", "sorbent_name": "Si20 Al1 Na1", "sorbent_class": null, "framework_code": null, "adsorbate": "NH4+", "adsorbate_class": "analogue", "capacity_mg_g": 2.1333333333, "capacity_type": "single_point_q", "capacity_std": 0.3055050463, "initial_conc_mg_L": 100.0, "dose_g_L": 1.0, "temperature_K": null, "ph": 7.0, "contact_time_h": null, "competing_ion": null, "competing_ion_mg_L": null, "si_al": 20.0, "na_al": 1.0, "k_al": null, "ca_al": 0.0, "precursor": "synthetic_colloidal_silica_Al_nitrate", "activator_molarity": null, "bet_m2_g": 248.5779, "pore_volume_cm3_g": null, "cec_meq_100g": null, "al_content_mol_kg": null, "al_iv_pct": null, "al_iv_mmol_g": null, "kd_mL_g": null, "kd_competing_ion": null, "selectivity_factor": null, "langmuir_b_L_mg": null, "freundlich_kf": null, "freundlich_n": null, "dr_e_kj_mol": null, "r2": null, "provenance_doi": "doi:10.1016/j.matdes.2026.115471", "source_label": "oulu2026", "replicated": true, "from_figure": false, "value_repeated": false}, {"sample_id": "Si15 Al1 Na1_NH4+", "sorbent_name": "Si15 Al1 Na1", "sorbent_class": null, "framework_code": null, "adsorbate": "NH4+", "adsorbate_class": "analogue", "capacity_mg_g": 4.2666666667, "capacity_type": "single_point_q", "capacity_std": 0.3511884584, "initial_conc_mg_L": 100.0, "dose_g_L": 1.0, "temperature_K": null, "ph": 7.0, "contact_time_h": null, "competing_ion": null, "competing_ion_mg_L": null, "si_al": 15.0, "na_al": 1.0, "k_al": null, "ca_al": 0.0, "precursor": "synthetic_colloidal_silica_Al_nitrate", "activator_molarity": null, "bet_m2_g": 242.2844, "pore_volume_cm3_g": null, "cec_meq_100g": null, "al_content_mol_kg": null, "al_iv_pct": null, "al_iv_mmol_g": null, "kd_mL_g": null, "kd_competing_ion": null, "selectivity_factor": null, "langmuir_b_L_mg": null, "freundlich_kf": null, "freundlich_n": null, "dr_e_kj_mol": null, "r2": null, "provenance_doi": "doi:10.1016/j.matdes.2026.115471", "source_label": "oulu2026", "replicated": true, "from_figure": false, "value_repeated": false}, {"sample_id": "Si10 Al1 Na1_NH4+", "sorbent_name": "Si10 Al1 Na1", "sorbent_class": null, "framework_code": null, "adsorbate": "NH4+", "adsorbate_class": "analogue", "capacity_mg_g": 5.4666666667, "capacity_type": "single_point_q", "capacity_std": 0.3214550254, "initial_conc_mg_L": 100.0, "dose_g_L": 1.0, "temperature_K": null, "ph": 7.0, "contact_time_h": null, "competing_ion": null, "competing_ion_mg_L": null, "si_al": 10.0, "na_al": 1.0, "k_al": null, "ca_al": 0.0, "precursor": "synthetic_colloidal_silica_Al_nitrate", "activator_molarity": null, "bet_m2_g": 205.9179, "pore_volume_cm3_g": null, "cec_meq_100g": null, "al_content_mol_kg": null, "al_iv_pct": null, "al_iv_mmol_g": null, "kd_mL_g": null, "kd_competing_ion": null, "selectivity_factor": null, "langmuir_b_L_mg": null, "freundlich_kf": null, "freundlich_n": null, "dr_e_kj_mol": null, "r2": null, "provenance_doi": "doi:10.1016/j.matdes.2026.115471", "source_label": "oulu2026", "replicated": true, "from_figure": false, "value_repeated": false}, {"sample_id": "Si5Al1Na1_NH4+", "sorbent_name": "Si5Al1Na1", "sorbent_class": null, "framework_code": null, "adsorbate": "NH4+", "adsorbate_class": "analogue", "capacity_mg_g": 7.0, "capacity_type": "single_point_q", "capacity_std": 0.7, "initial_conc_mg_L": 100.0, "dose_g_L": 1.0, "temperature_K": null, "ph": 7.0, "contact_time_h": null, "competing_ion": null, "competing_ion_mg_L": null, "si_al": 5.0, "na_al": 1.0, "k_al": null, "ca_al": 0.0, "precursor": "synthetic_colloidal_silica_Al_nitrate", "activator_molarity": null, "bet_m2_g": 132.029, "pore_volume_cm3_g": null, "cec_meq_100g": null, "al_content_mol_kg": null, "al_iv_pct": null, "al_iv_mmol_g": null, "kd_mL_g": null, "kd_competing_ion": null, "selectivity_factor": null, "langmuir_b_L_mg": null, "freundlich_kf": null, "freundlich_n": null, "dr_e_kj_mol": null, "r2": null, "provenance_doi": "doi:10.1016/j.matdes.2026.115471", "source_label": "oulu2026", "replicated": true, "from_figure": false, "value_repeated": false}, {"sample_id": "Si4Al1Na1_NH4+", "sorbent_name": "Si4Al1Na1", "sorbent_class": null, "framework_code": null, "adsorbate": "NH4+", "adsorbate_class": "analogue", "capacity_mg_g": 8.0666666667, "capacity_type": "single_point_q", "capacity_std": 0.5686240703, "initial_conc_mg_L": 100.0, "dose_g_L": 1.0, "temperature_K": null, "ph": 7.0, "contact_time_h": null, "competing_ion": null, "competing_ion_mg_L": null, "si_al": 4.0, "na_al": 1.0, "k_al": null, "ca_al": 0.0, "precursor": "synthetic_colloidal_silica_Al_nitrate", "activator_molarity": null, "bet_m2_g": 109.1322, "pore_volume_cm3_g": null, "cec_meq_100g": null, "al_content_mol_kg": null, "al_iv_pct": null, "al_iv_mmol_g": null, "kd_mL_g": null, "kd_competing_ion": null, "selectivity_factor": null, "langmuir_b_L_mg": null, "freundlich_kf": null, "freundlich_n": null, "dr_e_kj_mol": null, "r2": null, "provenance_doi": "doi:10.1016/j.matdes.2026.115471", "source_label": "oulu2026", "replicated": true, "from_figure": false, "value_repeated": false}, {"sample_id": "Si3Al1Na1_NH4+", "sorbent_name": "Si3Al1Na1", "sorbent_class": null, "framework_code": null, "adsorbate": "NH4+", "adsorbate_class": "analogue", "capacity_mg_g": 9.1333333333, "capacity_type": "single_point_q", "capacity_std": 0.4041451884, "initial_conc_mg_L": 100.0, "dose_g_L": 1.0, "temperature_K": null, "ph": 7.0, "contact_time_h": null, "competing_ion": null, "competing_ion_mg_L": null, "si_al": 3.0, "na_al": 1.0, "k_al": null, "ca_al": 0.0, "precursor": "synthetic_colloidal_silica_Al_nitrate", "activator_molarity": null, "bet_m2_g": 71.6143, "pore_volume_cm3_g": null, "cec_meq_100g": null, "al_content_mol_kg": null, "al_iv_pct": null, "al_iv_mmol_g": null, "kd_mL_g": null, "kd_competing_ion": null, "selectivity_factor": null, "langmuir_b_L_mg": null, "freundlich_kf": null, "freundlich_n": null, "dr_e_kj_mol": null, "r2": null, "provenance_doi": "doi:10.1016/j.matdes.2026.115471", "source_label": "oulu2026", "replicated": true, "from_figure": false, "value_repeated": false}, {"sample_id": "Si2Al1Na1_NH4+", "sorbent_name": "Si2Al1Na1", "sorbent_class": null, "framework_code": null, "adsorbate": "NH4+", "adsorbate_class": "analogue", "capacity_mg_g": 11.5333333333, "capacity_type": "single_point_q", "capacity_std": 0.4041451884, "initial_conc_mg_L": 100.0, "dose_g_L": 1.0, "temperature_K": null, "ph": 7.0, "contact_time_h": null, "competing_ion": null, "competing_ion_mg_L": null, "si_al": 2.0, "na_al": 1.0, "k_al": null, "ca_al": 0.0, "precursor": "synthetic_colloidal_silica_Al_nitrate", "activator_molarity": null, "bet_m2_g": 30.9583, "pore_volume_cm3_g": null, "cec_meq_100g": null, "al_content_mol_kg": null, "al_iv_pct": null, "al_iv_mmol_g": null, "kd_mL_g": null, "kd_competing_ion": null, "selectivity_factor": null, "langmuir_b_L_mg": null, "freundlich_kf": null, "freundlich_n": null, "dr_e_kj_mol": null, "r2": null, "provenance_doi": "doi:10.1016/j.matdes.2026.115471", "source_label": "oulu2026", "replicated": true, "from_figure": false, "value_repeated": false}, {"sample_id": "Si1Al1Na1_NH4+", "sorbent_name": "Si1Al1Na1", "sorbent_class": null, "framework_code": null, "adsorbate": "NH4+", "adsorbate_class": "analogue", "capacity_mg_g": 13.7333333333, "capacity_type": "single_point_q", "capacity_std": 0.6506407099, "initial_conc_mg_L": 100.0, "dose_g_L": 1.0, "temperature_K": null, "ph": 7.0, "contact_time_h": null, "competing_ion": null, "competing_ion_mg_L": null, "si_al": 1.0, "na_al": 1.0, "k_al": null, "ca_al": 0.0, "precursor": "synthetic_colloidal_silica_Al_nitrate", "activator_molarity": null, "bet_m2_g": 8.2712, "pore_volume_cm3_g": null, "cec_meq_100g": null, "al_content_mol_kg": null, "al_iv_pct": null, "al_iv_mmol_g": null, "kd_mL_g": null, "kd_competing_ion": null, "selectivity_factor": null, "langmuir_b_L_mg": null, "freundlich_kf": null, "freundlich_n": null, "dr_e_kj_mol": null, "r2": null, "provenance_doi": "doi:10.1016/j.matdes.2026.115471", "source_label": "oulu2026", "replicated": true, "from_figure": false, "value_repeated": false}, {"sample_id": "Si20 Al1 Na1 Ca21_NH4+", "sorbent_name": "Si20 Al1 Na1 Ca21", "sorbent_class": null, "framework_code": null, "adsorbate": "NH4+", "adsorbate_class": "analogue", "capacity_mg_g": 7.7333333333, "capacity_type": "single_point_q", "capacity_std": 0.6429100507, "initial_conc_mg_L": 100.0, "dose_g_L": 1.0, "temperature_K": null, "ph": 7.0, "contact_time_h": null, "competing_ion": null, "competing_ion_mg_L": null, "si_al": 20.0, "na_al": 1.0, "k_al": null, "ca_al": 21.0, "precursor": "synthetic_colloidal_silica_Al_nitrate", "activator_molarity": null, "bet_m2_g": 6.3727, "pore_volume_cm3_g": null, "cec_meq_100g": null, "al_content_mol_kg": null, "al_iv_pct": null, "al_iv_mmol_g": null, "kd_mL_g": null, "kd_competing_ion": null, "selectivity_factor": null, "langmuir_b_L_mg": null, "freundlich_kf": null, "freundlich_n": null, "dr_e_kj_mol": null, "r2": null, "provenance_doi": "doi:10.1016/j.matdes.2026.115471", "source_label": "oulu2026", "replicated": true, "from_figure": false, "value_repeated": false}, {"sample_id": "Si15 Al1 Na1 Ca16_NH4+", "sorbent_name": "Si15 Al1 Na1 Ca16", "sorbent_class": null, "framework_code": null, "adsorbate": "NH4+", "adsorbate_class": "analogue", "capacity_mg_g": 6.8666666667, "capacity_type": "single_point_q", "capacity_std": 0.2081665999, "initial_conc_mg_L": 100.0, "dose_g_L": 1.0, "temperature_K": null, "ph": 7.0, "contact_time_h": null, "competing_ion": null, "competing_ion_mg_L": null, "si_al": 15.0, "na_al": 1.0, "k_al": null, "ca_al": 16.0, "precursor": "synthetic_colloidal_silica_Al_nitrate", "activator_molarity": null, "bet_m2_g": 6.039, "pore_volume_cm3_g": null, "cec_meq_100g": null, "al_content_mol_kg": null, "al_iv_pct": null, "al_iv_mmol_g": null, "kd_mL_g": null, "kd_competing_ion": null, "selectivity_factor": null, "langmuir_b_L_mg": null, "freundlich_kf": null, "freundlich_n": null, "dr_e_kj_mol": null, "r2": null, "provenance_doi": "doi:10.1016/j.matdes.2026.115471", "source_label": "oulu2026", "replicated": true, "from_figure": false, "value_repeated": false}, {"sample_id": "Si10 Al1 Na1 Ca11_NH4+", "sorbent_name": "Si10 Al1 Na1 Ca11", "sorbent_class": null, "framework_code": null, "adsorbate": "NH4+", "adsorbate_class": "analogue", "capacity_mg_g": 5.3333333333, "capacity_type": "single_point_q", "capacity_std": 0.7234178138, "initial_conc_mg_L": 100.0, "dose_g_L": 1.0, "temperature_K": null, "ph": 7.0, "contact_time_h": null, "competing_ion": null, "competing_ion_mg_L": null, "si_al": 10.0, "na_al": 1.0, "k_al": null, "ca_al": 11.0, "precursor": "synthetic_colloidal_silica_Al_nitrate", "activator_molarity": null, "bet_m2_g": 5.1397, "pore_volume_cm3_g": null, "cec_meq_100g": null, "al_content_mol_kg": null, "al_iv_pct": null, "al_iv_mmol_g": null, "kd_mL_g": null, "kd_competing_ion": null, "selectivity_factor": null, "langmuir_b_L_mg": null, "freundlich_kf": null, "freundlich_n": null, "dr_e_kj_mol": null, "r2": null, "provenance_doi": "doi:10.1016/j.matdes.2026.115471", "source_label": "oulu2026", "replicated": true, "from_figure": false, "value_repeated": false}, {"sample_id": "Si5 Al1 Na1 Ca6_NH4+", "sorbent_name": "Si5 Al1 Na1 Ca6", "sorbent_class": null, "framework_code": null, "adsorbate": "NH4+", "adsorbate_class": "analogue", "capacity_mg_g": 4.5333333333, "capacity_type": "single_point_q", "capacity_std": 0.2886751346, "initial_conc_mg_L": 100.0, "dose_g_L": 1.0, "temperature_K": null, "ph": 7.0, "contact_time_h": null, "competing_ion": null, "competing_ion_mg_L": null, "si_al": 5.0, "na_al": 1.0, "k_al": null, "ca_al": 6.0, "precursor": "synthetic_colloidal_silica_Al_nitrate", "activator_molarity": null, "bet_m2_g": 3.5173, "pore_volume_cm3_g": null, "cec_meq_100g": null, "al_content_mol_kg": null, "al_iv_pct": null, "al_iv_mmol_g": null, "kd_mL_g": null, "kd_competing_ion": null, "selectivity_factor": null, "langmuir_b_L_mg": null, "freundlich_kf": null, "freundlich_n": null, "dr_e_kj_mol": null, "r2": null, "provenance_doi": "doi:10.1016/j.matdes.2026.115471", "source_label": "oulu2026", "replicated": true, "from_figure": false, "value_repeated": false}, {"sample_id": "Si4 Al1 Na1 Ca5_NH4+", "sorbent_name": "Si4 Al1 Na1 Ca5", "sorbent_class": null, "framework_code": null, "adsorbate": "NH4+", "adsorbate_class": "analogue", "capacity_mg_g": 5.9333333333, "capacity_type": "single_point_q", "capacity_std": 0.3214550254, "initial_conc_mg_L": 100.0, "dose_g_L": 1.0, "temperature_K": null, "ph": 7.0, "contact_time_h": null, "competing_ion": null, "competing_ion_mg_L": null, "si_al": 4.0, "na_al": 1.0, "k_al": null, "ca_al": 5.0, "precursor": "synthetic_colloidal_silica_Al_nitrate", "activator_molarity": null, "bet_m2_g": 6.9212, "pore_volume_cm3_g": null, "cec_meq_100g": null, "al_content_mol_kg": null, "al_iv_pct": null, "al_iv_mmol_g": null, "kd_mL_g": null, "kd_competing_ion": null, "selectivity_factor": null, "langmuir_b_L_mg": null, "freundlich_kf": null, "freundlich_n": null, "dr_e_kj_mol": null, "r2": null, "provenance_doi": "doi:10.1016/j.matdes.2026.115471", "source_label": "oulu2026", "replicated": true, "from_figure": false, "value_repeated": false}, {"sample_id": "Si3 Al1 Na1 Ca4_NH4+", "sorbent_name": "Si3 Al1 Na1 Ca4", "sorbent_class": null, "framework_code": null, "adsorbate": "NH4+", "adsorbate_class": "analogue", "capacity_mg_g": 6.6666666667, "capacity_type": "single_point_q", "capacity_std": 0.3055050463, "initial_conc_mg_L": 100.0, "dose_g_L": 1.0, "temperature_K": null, "ph": 7.0, "contact_time_h": null, "competing_ion": null, "competing_ion_mg_L": null, "si_al": 3.0, "na_al": 1.0, "k_al": null, "ca_al": 4.0, "precursor": "synthetic_colloidal_silica_Al_nitrate", "activator_molarity": null, "bet_m2_g": 10.2911, "pore_volume_cm3_g": null, "cec_meq_100g": null, "al_content_mol_kg": null, "al_iv_pct": null, "al_iv_mmol_g": null, "kd_mL_g": null, "kd_competing_ion": null, "selectivity_factor": null, "langmuir_b_L_mg": null, "freundlich_kf": null, "freundlich_n": null, "dr_e_kj_mol": null, "r2": null, "provenance_doi": "doi:10.1016/j.matdes.2026.115471", "source_label": "oulu2026", "replicated": true, "from_figure": false, "value_repeated": false}, {"sample_id": "Si2 Al1 Na1 Ca3_NH4+", "sorbent_name": "Si2 Al1 Na1 Ca3", "sorbent_class": null, "framework_code": null, "adsorbate": "NH4+", "adsorbate_class": "analogue", "capacity_mg_g": 8.8666666667, "capacity_type": "single_point_q", "capacity_std": 0.5773502692, "initial_conc_mg_L": 100.0, "dose_g_L": 1.0, "temperature_K": null, "ph": 7.0, "contact_time_h": null, "competing_ion": null, "competing_ion_mg_L": null, "si_al": 2.0, "na_al": 1.0, "k_al": null, "ca_al": 3.0, "precursor": "synthetic_colloidal_silica_Al_nitrate", "activator_molarity": null, "bet_m2_g": 13.1828, "pore_volume_cm3_g": null, "cec_meq_100g": null, "al_content_mol_kg": null, "al_iv_pct": null, "al_iv_mmol_g": null, "kd_mL_g": null, "kd_competing_ion": null, "selectivity_factor": null, "langmuir_b_L_mg": null, "freundlich_kf": null, "freundlich_n": null, "dr_e_kj_mol": null, "r2": null, "provenance_doi": "doi:10.1016/j.matdes.2026.115471", "source_label": "oulu2026", "replicated": true, "from_figure": false, "value_repeated": false}, {"sample_id": "Si1 Al1 Na1 Ca2_NH4+", "sorbent_name": "Si1 Al1 Na1 Ca2", "sorbent_class": null, "framework_code": null, "adsorbate": "NH4+", "adsorbate_class": "analogue", "capacity_mg_g": 11.0, "capacity_type": "single_point_q", "capacity_std": 0.7, "initial_conc_mg_L": 100.0, "dose_g_L": 1.0, "temperature_K": null, "ph": 7.0, "contact_time_h": null, "competing_ion": null, "competing_ion_mg_L": null, "si_al": 1.0, "na_al": 1.0, "k_al": null, "ca_al": 2.0, "precursor": "synthetic_colloidal_silica_Al_nitrate", "activator_molarity": null, "bet_m2_g": 14.1045, "pore_volume_cm3_g": null, "cec_meq_100g": null, "al_content_mol_kg": null, "al_iv_pct": null, "al_iv_mmol_g": null, "kd_mL_g": null, "kd_competing_ion": null, "selectivity_factor": null, "langmuir_b_L_mg": null, "freundlich_kf": null, "freundlich_n": null, "dr_e_kj_mol": null, "r2": null, "provenance_doi": "doi:10.1016/j.matdes.2026.115471", "source_label": "oulu2026", "replicated": true, "from_figure": false, "value_repeated": false}, {"sample_id": "Si4 Al1 Na1 Ca1_NH4+", "sorbent_name": "Si4 Al1 Na1 Ca1", "sorbent_class": null, "framework_code": null, "adsorbate": "NH4+", "adsorbate_class": "analogue", "capacity_mg_g": 6.5333333333, "capacity_type": "single_point_q", "capacity_std": 0.3055050463, "initial_conc_mg_L": 100.0, "dose_g_L": 1.0, "temperature_K": null, "ph": 7.0, "contact_time_h": null, "competing_ion": null, "competing_ion_mg_L": null, "si_al": 4.0, "na_al": 1.0, "k_al": null, "ca_al": 1.0, "precursor": "synthetic_colloidal_silica_Al_nitrate", "activator_molarity": null, "bet_m2_g": 2.7858, "pore_volume_cm3_g": null, "cec_meq_100g": null, "al_content_mol_kg": null, "al_iv_pct": null,
