Repository: mulhamfetna/geomind-radionuclide-adsorption

# GEOMIND-R — Framework Aluminium Governs Radionuclide Uptake in Geopolymers
An **audited, provenance-tracked meta-analysis database** of caesium and strontium uptake and
immobilisation in geopolymers and alkali-activated materials — with the analysis pipeline, a
validated forward model, and an interactive lab to explore it.

**Mulham Fetna** (lead author) · Dept. of Mechatronics Engineering, Faculty of Electrical and
Electronic Engineering, University of Aleppo — [ORCID 0009-0006-4432-798X](https://orcid.org/0009-0006-4432-798X)
**Dr. Abdulrazzaq Hammal** (supervisor) · Dept. of Basic Science – Chemistry, Faculty of Electrical

File: notebook_lab/lab_bundle.json (part 3 of 14)
"precursor": "synthetic_colloidal_silica_Al_nitrate", "activator_molarity": null, "bet_m2_g": 10.2911, "pore_volume_cm3_g": null, "cec_meq_100g": null, "al_content_mol_kg": null, "al_iv_pct": null, "al_iv_mmol_g": null, "kd_mL_g": null, "kd_competing_ion": null, "selectivity_factor": null, "langmuir_b_L_mg": null, "freundlich_kf": null, "freundlich_n": null, "dr_e_kj_mol": null, "r2": null, "provenance_doi": "doi:10.1016/j.matdes.2026.115471", "source_label": "oulu2026", "replicated": true, "from_figure": false, "value_repeated": false}, {"sample_id": "Si2 Al1 Na1 Ca3_rhodamine_6G", "sorbent_name": "Si2 Al1 Na1 Ca3", "sorbent_class": null, "framework_code": null, "adsorbate": "rhodamine_6G", "adsorbate_class": "dye", "capacity_mg_g": 18.9443239335, "capacity_type": "single_point_q", "capacity_std": 0.6261933505, "initial_conc_mg_L": 150.0, "dose_g_L": 1.0, "temperature_K": null, "ph": 7.0, "contact_time_h": null, "competing_ion": null, "competing_ion_mg_L": null, "si_al": 2.0, "na_al": 1.0, "k_al": null, "ca_al": 3.0, "precursor": "synthetic_colloidal_silica_Al_nitrate", "activator_molarity": null, "bet_m2_g": 13.1828, "pore_volume_cm3_g": null, "cec_meq_100g": null, "al_content_mol_kg": null, "al_iv_pct": null, "al_iv_mmol_g": null, "kd_mL_g": null, "kd_competing_ion": null, "selectivity_factor": null, "langmuir_b_L_mg": null, "freundlich_kf": null, "freundlich_n": null, "dr_e_kj_mol": null, "r2": null, "provenance_doi": "doi:10.1016/j.matdes.2026.115471", "source_label": "oulu2026", "replicated": true, "from_figure": false, "value_repeated": false}, {"sample_id": "Si1 Al1 Na1 Ca2_rhodamine_6G", "sorbent_name": "Si1 Al1 Na1 Ca2", "sorbent_class": null, "framework_code": null, "adsorbate": "rhodamine_6G", "adsorbate_class": "dye", "capacity_mg_g": 20.3904555315, "capacity_type": "single_point_q", "capacity_std": 1.8785800516, "initial_conc_mg_L": 150.0, "dose_g_L": 1.0, "temperature_K": null, "ph": 7.0, "contact_time_h": null, "competing_ion": null, "competing_ion_mg_L": null, "si_al": 1.0, "na_al": 1.0, "k_al": null, "ca_al": 2.0, "precursor": "synthetic_colloidal_silica_Al_nitrate", "activator_molarity": null, "bet_m2_g": 14.1045, "pore_volume_cm3_g": null, "cec_meq_100g": null, "al_content_mol_kg": null, "al_iv_pct": null, "al_iv_mmol_g": null, "kd_mL_g": null, "kd_competing_ion": null, "selectivity_factor": null, "langmuir_b_L_mg": null, "freundlich_kf": null, "freundlich_n": null, "dr_e_kj_mol": null, "r2": null, "provenance_doi": "doi:10.1016/j.matdes.2026.115471", "source_label": "oulu2026", "replicated": true, "from_figure": false, "value_repeated": false}, {"sample_id": "Si4 Al1 Na1 Ca1_rhodamine_6G", "sorbent_name": "Si4 Al1 Na1 Ca1", "sorbent_class": null, "framework_code": null, "adsorbate": "rhodamine_6G", "adsorbate_class": "dye", "capacity_mg_g": 9.1829356471, "capacity_type": "single_point_q", "capacity_std": 0.6261933505, "initial_conc_mg_L": 150.0, "dose_g_L": 1.0, "temperature_K": null, "ph": 7.0, "contact_time_h": null, "competing_ion": null, "competing_ion_mg_L": null, "si_al": 4.0, "na_al": 1.0, "k_al": null, "ca_al": 1.0, "precursor": "synthetic_colloidal_silica_Al_nitrate", "activator_molarity": null, "bet_m2_g": 2.7858, "pore_volume_cm3_g": null, "cec_meq_100g": null, "al_content_mol_kg": null, "al_iv_pct": null, "al_iv_mmol_g": null, "kd_mL_g": null, "kd_competing_ion": null, "selectivity_factor": null, "langmuir_b_L_mg": null, "freundlich_kf": null, "freundlich_n": null, "dr_e_kj_mol": null, "r2": null, "provenance_doi": "doi:10.1016/j.matdes.2026.115471", "source_label": "oulu2026", "replicated": true, "from_figure": false, "value_repeated": false}, {"sample_id": "Si4 Al1 Na1 Ca2_rhodamine_6G", "sorbent_name": "Si4 Al1 Na1 Ca2", "sorbent_class": null, "framework_code": null, "adsorbate": "rhodamine_6G", "adsorbate_class": "dye", "capacity_mg_g": 7.7368040492, "capacity_type": "single_point_q", "capacity_std": 0.6261933505, "initial_conc_mg_L": 150.0, "dose_g_L": 1.0, "temperature_K": null, "ph": 7.0, "contact_time_h": null, "competing_ion": null, "competing_ion_mg_L": null, "si_al": 4.0, "na_al": 1.0, "k_al": null, "ca_al": 2.0, "precursor": "synthetic_colloidal_silica_Al_nitrate", "activator_molarity": null, "bet_m2_g": 1.0347, "pore_volume_cm3_g": null, "cec_meq_100g": null, "al_content_mol_kg": null, "al_iv_pct": null, "al_iv_mmol_g": null, "kd_mL_g": null, "kd_competing_ion": null, "selectivity_factor": null, "langmuir_b_L_mg": null, "freundlich_kf": null, "freundlich_n": null, "dr_e_kj_mol": null, "r2": null, "provenance_doi": "doi:10.1016/j.matdes.2026.115471", "source_label": "oulu2026", "replicated": true, "from_figure": false, "value_repeated": false}, {"sample_id": "Si4 Al1 Na1 Ca3_rhodamine_6G", "sorbent_name": "Si4 Al1 Na1 Ca3", "sorbent_class": null, "framework_code": null, "adsorbate": "rhodamine_6G", "adsorbate_class": "dye", "capacity_mg_g": 10.2675343456, "capacity_type": "single_point_q", "capacity_std": 0.6261933505, "initial_conc_mg_L": 150.0, "dose_g_L": 1.0, "temperature_K": null, "ph": 7.0, "contact_time_h": null, "competing_ion": null, "competing_ion_mg_L": null, "si_al": 4.0, "na_al": 1.0, "k_al": null, "ca_al": 3.0, "precursor": "synthetic_colloidal_silica_Al_nitrate", "activator_molarity": null, "bet_m2_g": 2.7037, "pore_volume_cm3_g": null, "cec_meq_100g": null, "al_content_mol_kg": null, "al_iv_pct": null, "al_iv_mmol_g": null, "kd_mL_g": null, "kd_competing_ion": null, "selectivity_factor": null, "langmuir_b_L_mg": null, "freundlich_kf": null, "freundlich_n": null, "dr_e_kj_mol": null, "r2": null, "provenance_doi": "doi:10.1016/j.matdes.2026.115471", "source_label": "oulu2026", "replicated": true, "from_figure": false, "value_repeated": false}, {"sample_id": "Si4 Al1 Na1 Ca4_rhodamine_6G", "sorbent_name": "Si4 Al1 Na1 Ca4", "sorbent_class": null, "framework_code": null, "adsorbate": "rhodamine_6G", "adsorbate_class": "dye", "capacity_mg_g": 19.305856833, "capacity_type": "single_point_q", "capacity_std": 1.0845986985, "initial_conc_mg_L": 150.0, "dose_g_L": 1.0, "temperature_K": null, "ph": 7.0, "contact_time_h": null, "competing_ion": null, "competing_ion_mg_L": null, "si_al": 4.0, "na_al": 1.0, "k_al": null, "ca_al": 4.0, "precursor": "synthetic_colloidal_silica_Al_nitrate", "activator_molarity": null, "bet_m2_g": 7.9533, "pore_volume_cm3_g": null, "cec_meq_100g": null, "al_content_mol_kg": null, "al_iv_pct": null, "al_iv_mmol_g": null, "kd_mL_g": null, "kd_competing_ion": null, "selectivity_factor": null, "langmuir_b_L_mg": null, "freundlich_kf": null, "freundlich_n": null, "dr_e_kj_mol": null, "r2": null, "provenance_doi": "doi:10.1016/j.matdes.2026.115471", "source_label": "oulu2026", "replicated": true, "from_figure": false, "value_repeated": false}, {"sample_id": "Si4 Al1 Na1 Ca5_rhodamine_6G", "sorbent_name": "Si4 Al1 Na1 Ca5", "sorbent_class": null, "framework_code": null, "adsorbate": "rhodamine_6G", "adsorbate_class": "dye", "capacity_mg_g": 14.6059291396, "capacity_type": "single_point_q", "capacity_std": 0.6261933505, "initial_conc_mg_L": 150.0, "dose_g_L": 1.0, "temperature_K": null, "ph": 7.0, "contact_time_h": null, "competing_ion": null, "competing_ion_mg_L": null, "si_al": 4.0, "na_al": 1.0, "k_al": null, "ca_al": 5.0, "precursor": "synthetic_colloidal_silica_Al_nitrate", "activator_molarity": null, "bet_m2_g": 6.9212, "pore_volume_cm3_g": null, "cec_meq_100g": null, "al_content_mol_kg": null, "al_iv_pct": null, "al_iv_mmol_g": null, "kd_mL_g": null, "kd_competing_ion": null, "selectivity_factor": null, "langmuir_b_L_mg": null, "freundlich_kf": null, "freundlich_n": null, "dr_e_kj_mol": null, "r2": null, "provenance_doi": "doi:10.1016/j.matdes.2026.115471", "source_label": "oulu2026", "replicated": true, "from_figure": false, "value_repeated": false}, {"sample_id": "katada2024_FAU_6.1", "sorbent_name": "FAU 6.1", "sorbent_class": "zeolite", "framework_code": "FAU", "adsorbate": "Cs", "adsorbate_class": "radionuclide", "capacity_mg_g": 73.09775, "capacity_type": "iec_meq_g", "capacity_std": null, "initial_conc_mg_L": 210.0, "dose_g_L": 1.0, "temperature_K": 298.0, "ph": null, "contact_time_h": 0.0833333333, "competing_ion": "Na", "competing_ion_mg_L": 1000.0, "si_al": 1.37, "na_al": null, "k_al": null, "ca_al": null, "precursor": null, "activator_molarity": null, "bet_m2_g": null, "pore_volume_cm3_g": null, "cec_meq_100g": null, "al_content_mol_kg": 6.08, "al_iv_pct": null, "al_iv_mmol_g": null, "kd_mL_g": null, "kd_competing_ion": null, "selectivity_factor": null, "langmuir_b_L_mg": null, "freundlich_kf": null, "freundlich_n": null, "dr_e_kj_mol": null, "r2": null, "provenance_doi": "10.1021/acs.langmuir.4c00801", "source_label": "katada2024", "replicated": null, "from_figure": false, "value_repeated": false}, {"sample_id": "katada2024_LTA_6.7", "sorbent_name": "LTA 6.7", "sorbent_class": "zeolite", "framework_code": "LTA", "adsorbate": "Cs", "adsorbate_class": "radionuclide", "capacity_mg_g": 23.9229, "capacity_type": "iec_meq_g", "capacity_std": null, "initial_conc_mg_L": 210.0, "dose_g_L": 1.0, "temperature_K": 298.0, "ph": null, "contact_time_h": 0.0833333333, "competing_ion": "Na", "competing_ion_mg_L": 1000.0, "si_al": 1.12, "na_al": null, "k_al": null, "ca_al": null, "precursor": null, "activator_molarity": null, "bet_m2_g": null, "pore_volume_cm3_g": null, "cec_meq_100g": null, "al_content_mol_kg": 6.69, "al_iv_pct": null, "al_iv_mmol_g": null, "kd_mL_g": null, "kd_competing_ion": null, "selectivity_factor": null, "langmuir_b_L_mg": null, "freundlich_kf": null, "freundlich_n": null, "dr_e_kj_mol": null, "r2": null, "provenance_doi": "10.1021/acs.langmuir.4c00801", "source_label": "katada2024", "replicated": null, "from_figure": false, "value_repeated": false}, {"sample_id": "katada2024_MFI_1.2", "sorbent_name": "MFI 1.2", "sorbent_class": "zeolite", "framework_code": "MFI", "adsorbate": "Cs", "adsorbate_class": "radionuclide", "capacity_mg_g": 132.905, "capacity_type": "iec_meq_g", "capacity_std": null, "initial_conc_mg_L": 210.0, "dose_g_L": 1.0, "temperature_K": 298.0, "ph": null, "contact_time_h": 0.0833333333, "competing_ion": "Na", "competing_ion_mg_L": 1000.0, "si_al": 12.3, "na_al": null, "k_al": null, "ca_al": null, "precursor": null, "activator_molarity": null, "bet_m2_g": null, "pore_volume_cm3_g": null, "cec_meq_100g": null, "al_content_mol_kg": 1.22, "al_iv_pct": null, "al_iv_mmol_g": null, "kd_mL_g": null, "kd_competing_ion": null, "selectivity_factor": null, "langmuir_b_L_mg": null, "freundlich_kf": null, "freundlich_n": null, "dr_e_kj_mol": null, "r2": null, "provenance_doi": "10.1021/acs.langmuir.4c00801", "source_label": "katada2024", "replicated": null, "from_figure": false, "value_repeated": false}, {"sample_id": "katada2024_YFI_1.3", "sorbent_name": "YFI 1.3", "sorbent_class": "zeolite", "framework_code": "YFI", "adsorbate": "Cs", "adsorbate_class": "radionuclide", "capacity_mg_g": 110.31115, "capacity_type": "iec_meq_g", "capacity_std": null, "initial_conc_mg_L": 210.0, "dose_g_L": 1.0, "temperature_K": 298.0, "ph": null, "contact_time_h": 0.0833333333, "competing_ion": "Na", "competing_ion_mg_L": 1000.0, "si_al": 11.1, "na_al": null, "k_al": null, "ca_al": null, "precursor": null, "activator_molarity": null, "bet_m2_g": null, "pore_volume_cm3_g": null, "cec_meq_100g": null, "al_content_mol_kg": 1.33, "al_iv_pct": null, "al_iv_mmol_g": null, "kd_mL_g": null, "kd_competing_ion": null, "selectivity_factor": null, "langmuir_b_L_mg": null, "freundlich_kf": null, "freundlich_n": null, "dr_e_kj_mol": null, "r2": null, "provenance_doi": "10.1021/acs.langmuir.4c00801", "source_label": "katada2024", "replicated": null, "from_figure": false, "value_repeated": false}, {"sample_id": "katada2024_MOR_1.5", "sorbent_name": "MOR 1.5", "sorbent_class": "zeolite", "framework_code": "MOR", "adsorbate": "Cs", "adsorbate_class": "radionuclide", "capacity_mg_g": 191.3832, "capacity_type": "iec_meq_g", "capacity_std": null, "initial_conc_mg_L": 210.0, "dose_g_L": 1.0, "temperature_K": 298.0, "ph": null, "contact_time_h": 0.0833333333, "competing_ion": "Na", "competing_ion_mg_L": 1000.0, "si_al": 9.88, "na_al": null, "k_al": null, "ca_al": null, "precursor": null, "activator_molarity": null, "bet_m2_g": null, "pore_volume_cm3_g": null, "cec_meq_100g": null, "al_content_mol_kg": 1.48, "al_iv_pct": null, "al_iv_mmol_g": null, "kd_mL_g": null, "kd_competing_ion": null, "selectivity_factor": null, "langmuir_b_L_mg": null, "freundlich_kf": null, "freundlich_n": null, "dr_e_kj_mol": null, "r2": null, "provenance_doi": "10.1021/acs.langmuir.4c00801", "source_label": "katada2024", "replicated": null, "from_figure": false, "value_repeated": false}, {"sample_id": "katada2024_MOR_1.7", "sorbent_name": "MOR 1.7", "sorbent_class": "zeolite", "framework_code": "MOR", "adsorbate": "Cs", "adsorbate_class": "radionuclide", "capacity_mg_g": 211.31895, "capacity_type": "iec_meq_g", "capacity_std": null, "initial_conc_mg_L": 210.0, "dose_g_L": 1.0, "temperature_K": 298.0, "ph": null, "contact_time_h": 0.0833333333, "competing_ion": "Na", "competing_ion_mg_L": 1000.0, "si_al": 8.37, "na_al": null, "k_al": null, "ca_al": null, "precursor": null, "activator_molarity": null, "bet_m2_g": null, "pore_volume_cm3_g": null, "cec_meq_100g": null, "al_content_mol_kg": 1.71, "al_iv_pct": null, "al_iv_mmol_g": null, "kd_mL_g": null, "kd_competing_ion": null, "selectivity_factor": null, "langmuir_b_L_mg": null, "freundlich_kf": null, "freundlich_n": null, "dr_e_kj_mol": null, "r2": null, "provenance_doi": "10.1021/acs.langmuir.4c00801", "source_label": "katada2024", "replicated": null, "from_figure": false, "value_repeated": false}, {"sample_id": "tarnovsky2024_Kaolin_Cs", "sorbent_name": "Kaolin", "sorbent_class": "clay", "framework_code": null, "adsorbate": "Cs", "adsorbate_class": "radionuclide", "capacity_mg_g": 13.2905, "capacity_type": "langmuir_qmax", "capacity_std": null, "initial_conc_mg_L": 1329.05, "dose_g_L": null, "temperature_K": null, "ph": null, "contact_time_h": null, "competing_ion": null, "competing_ion_mg_L": null, "si_al": 1.027115985, "na_al": null, "k_al": null, "ca_al": null, "precursor": "metakaolin", "activator_molarity": null, "bet_m2_g": 9.0, "pore_volume_cm3_g": 0.12, "cec_meq_100g": null, "al_content_mol_kg": null, "al_iv_pct": null, "al_iv_mmol_g": null, "kd_mL_g": null, "kd_competing_ion": null, "selectivity_factor": null, "langmuir_b_L_mg": 0.1015763139, "freundlich_kf": null, "freundlich_n": null, "dr_e_kj_mol": null, "r2": null, "provenance_doi": "10.15407/hftp15.01.102", "source_label": "tarnovsky2024", "replicated": null, "from_figure": false, "value_repeated": false}, {"sample_id": "tarnovsky2024_Kaolin_Sr", "sorbent_name": "Kaolin", "sorbent_class": "clay", "framework_code": null, "adsorbate": "Sr", "adsorbate_class": "radionuclide", "capacity_mg_g": 14.8954, "capacity_type": "langmuir_qmax", "capacity_std": null, "initial_conc_mg_L": 876.2, "dose_g_L": null, "temperature_K": null, "ph": null, "contact_time_h": null, "competing_ion": null, "competing_ion_mg_L": null, "si_al": 1.027115985, "na_al": null, "k_al": null, "ca_al": null, "precursor": "metakaolin", "activator_molarity": null, "bet_m2_g": 9.0, "pore_volume_cm3_g": 0.12, "cec_meq_100g": null, "al_content_mol_kg": null, "al_iv_pct": null, "al_iv_mmol_g": null, "kd_mL_g": null, "kd_competing_ion": null, "selectivity_factor": null, "langmuir_b_L_mg": 0.0272768774, "freundlich_kf": null, "freundlich_n": null, "dr_e_kj_mol": null, "r2": null, "provenance_doi": "10.15407/hftp15.01.102", "source_label": "tarnovsky2024", "replicated": null, "from_figure": false, "value_repeated": false}, {"sample_id": "tarnovsky2024_GP1_Cs", "sorbent_name": "GP 1", "sorbent_class": "geopolymer", "framework_code": null, "adsorbate": "Cs", "adsorbate_class": "radionuclide", "capacity_mg_g": 232.58375, "capacity_type": "langmuir_qmax", "capacity_std": null, "initial_conc_mg_L": 1329.05, "dose_g_L": null, "temperature_K": null, "ph": null, "contact_time_h": null, "competing_ion": null, "competing_ion_mg_L": null, "si_al": 1.9531840717, "na_al": null, "k_al": null, "ca_al": null, "precursor": "metakaolin", "activator_molarity": null, "bet_m2_g": 26.0, "pore_volume_cm3_g": 0.25, "cec_meq_100g": null, "al_content_mol_kg": null, "al_iv_pct": null, "al_iv_mmol_g": null, "kd_mL_g": null, "kd_competing_ion": null, "selectivity_factor": null, "langmuir_b_L_mg": 0.0499604981, "freundlich_kf": null, "freundlich_n": null, "dr_e_kj_mol": null, "r2": null, "provenance_doi": "10.15407/hftp15.01.102", "source_label": "tarnovsky2024", "replicated": null, "from_figure": false, "value_repeated": false}, {"sample_id": "tarnovsky2024_GP1_Sr", "sorbent_name": "GP 1", "sorbent_class": "geopolymer", "framework_code": null, "adsorbate": "Sr", "adsorbate_class": "radionuclide", "capacity_mg_g": 48.191, "capacity_type": "langmuir_qmax", "capacity_std": null, "initial_conc_mg_L": 876.2, "dose_g_L": null, "temperature_K": null, "ph": null, "contact_time_h": null, "competing_ion": null, "competing_ion_mg_L": null, "si_al": 1.9531840717, "na_al": null, "k_al": null, "ca_al": null, "precursor": "metakaolin", "activator_molarity": null, "bet_m2_g": 26.0, "pore_volume_cm3_g": 0.25, "cec_meq_100g": null, "al_content_mol_kg": null, "al_iv_pct": null, "al_iv_mmol_g": null, "kd_mL_g": null, "kd_competing_ion": null, "selectivity_factor": null, "langmuir_b_L_mg": 0.0536407213, "freundlich_kf": null, "freundlich_n": null, "dr_e_kj_mol": null, "r2": null, "provenance_doi": "10.15407/hftp15.01.102", "source_label": "tarnovsky2024", "replicated": null, "from_figure": false, "value_repeated": false}, {"sample_id": "tarnovsky2024_GP2_Cs", "sorbent_name": "GP 2", "sorbent_class": "geopolymer", "framework_code": null, "adsorbate": "Cs", "adsorbate_class": "radionuclide", "capacity_mg_g": 123.60165, "capacity_type": "langmuir_qmax", "capacity_std": null, "initial_conc_mg_L": 1329.05, "dose_g_L": null, "temperature_K": null, "ph": null, "contact_time_h": null, "competing_ion": null, "competing_ion_mg_L": null, "si_al": 1.5920376667, "na_al": null, "k_al": null, "ca_al": null, "precursor": "metakaolin", "activator_molarity": null, "bet_m2_g": 88.0, "pore_volume_cm3_g": 0.29, "cec_meq_100g": null, "al_content_mol_kg": null, "al_iv_pct": null, "al_iv_mmol_g": null, "kd_mL_g": null, "kd_competing_ion": null, "selectivity_factor": null, "langmuir_b_L_mg": 0.1444640909, "freundlich_kf": null, "freundlich_n": null, "dr_e_kj_mol": null, "r2": null, "provenance_doi": "10.15407/hftp15.01.102", "source_label": "tarnovsky2024", "replicated": null, "from_figure": false, "value_repeated": false}, {"sample_id": "tarnovsky2024_GP2_Sr", "sorbent_name": "GP 2", "sorbent_class": "geopolymer", "framework_code": null, "adsorbate": "Sr", "adsorbate_class": "radionuclide", "capacity_mg_g": 56.953, "capacity_type": "langmuir_qmax", "capacity_std": null, "initial_conc_mg_L": 876.2, "dose_g_L": null, "temperature_K": null, "ph": null, "contact_time_h": null, "competing_ion": null, "competing_ion_mg_L": null, "si_al": 1.5920376667, "na_al": null, "k_al": null, "ca_al": null, "precursor": "metakaolin", "activator_molarity": null, "bet_m2_g": 88.0, "pore_volume_cm3_g": 0.29, "cec_meq_100g": null, "al_content_mol_kg": null, "al_iv_pct": null, "al_iv_mmol_g": null, "kd_mL_g": null, "kd_competing_ion": null, "selectivity_factor": null, "langmuir_b_L_mg": 0.0458799361, "freundlich_kf": null, "freundlich_n": null, "dr_e_kj_mol": null, "r2": null, "provenance_doi": "10.15407/hftp15.01.102", "source_label": "tarnovsky2024", "replicated": null, "from_figure": false, "value_repeated": false}, {"sample_id": "varon2025_K-0.5-16", "sorbent_name": "K-0.5-16", "sorbent_class": "geopolymer", "framework_code": null, "adsorbate": "Sr", "adsorbate_class": "radionuclide", "capacity_mg_g": null, "capacity_type": "kd_mL_g", "capacity_std": null, "initial_conc_mg_L": null, "dose_g_L": null, "temperature_K": null, "ph": null, "contact_time_h": null, "competing_ion": null, "competing_ion_mg_L": null, "si_al": 1.14, "na_al": null, "k_al": null, "ca_al": null, "precursor": "metakaolin", "activator_molarity": null, "bet_m2_g": 72.0, "pore_volume_cm3_g": null, "cec_meq_100g": null, "al_content_mol_kg": null, "al_iv_pct": 96.0, "al_iv_mmol_g": 4.77, "kd_mL_g": 4100.0, "kd_competing_ion": "Ca", "selectivity_factor": 6.7, "langmuir_b_L_mg": null, "freundlich_kf": null, "freundlich_n": null, "dr_e_kj_mol": null, "r2": null, "provenance_doi": "10.1016/j.clema.2025.100331", "source_label": "varon2025", "replicated": null, "from_figure": false, "value_repeated": false}, {"sample_id": "varon2025_K-1-16", "sorbent_name": "K-1-16", "sorbent_class": "geopolymer", "framework_code": null, "adsorbate": "Sr", "adsorbate_class": "radionuclide", "capacity_mg_g": null, "capacity_type": "kd_mL_g", "capacity_std": null, "initial_conc_mg_L": null, "dose_g_L": null, "temperature_K": null, "ph": null, "contact_time_h": null, "competing_ion": null, "competing_ion_mg_L": null, "si_al": 1.55, "na_al": null, "k_al": null, "ca_al": null, "precursor": "metakaolin", "activator_molarity": null, "bet_m2_g": 163.0, "pore_volume_cm3_g": null, "cec_meq_100g": null, "al_content_mol_kg": null, "al_iv_pct": 93.8, "al_iv_mmol_g": 4.14, "kd_mL_g": 2500.0, "kd_competing_ion": "Ca", "selectivity_factor": 10.0, "langmuir_b_L_mg": null, "freundlich_kf": null, "freundlich_n": null, "dr_e_kj_mol": null, "r2": null, "provenance_doi": "10.1016/j.clema.2025.100331", "source_label": "varon2025", "replicated": null, "from_figure": false, "value_repeated": false}, {"sample_id": "varon2025_K-1.2-16", "sorbent_name": "K-1.2-16", "sorbent_class": "geopolymer", "framework_code": null, "adsorbate": "Sr", "adsorbate_class": "radionuclide", "capacity_mg_g": null, "capacity_type": "kd_mL_g", "capacity_std": null, "initial_conc_mg_L": null, "dose_g_L": null, "temperature_K": null, "ph": null, "contact_time_h": null, "competing_ion": null, "competing_ion_mg_L": null, "si_al": 1.67, "na_al": null, "k_al": null, "ca_al": null, "precursor": "metakaolin", "activator_molarity": null, "bet_m2_g": 188.0, "pore_volume_cm3_g": null, "cec_meq_100g": null, "al_content_mol_kg": null, "al_iv_pct": 94.0, "al_iv_mmol_g": 3.94, "kd_mL_g": 1800.0, "kd_competing_ion": "Ca", "selectivity_factor": 8.2, "langmuir_b_L_mg": null, "freundlich_kf": null, "freundlich_n": null, "dr_e_kj_mol": null, "r2": null, "provenance_doi": "10.1016/j.clema.2025.100331", "source_label": "varon2025", "replicated": null, "from_figure": false, "value_repeated": false}, {"sample_id": "varon2025_K-1.5-16", "sorbent_name": "K-1.5-16", "sorbent_class": "geopolymer", "framework_code": null, "adsorbate": "Sr", "adsorbate_class": "radionuclide", "capacity_mg_g": null, "capacity_type": "kd_mL_g", "capacity_std": null, "initial_conc_mg_L": null, "dose_g_L": null, "temperature_K": null, "ph": null, "contact_time_h": null, "competing_ion": null, "competing_ion_mg_L": null, "si_al": 1.79, "na_al": null, "k_al": null, "ca_al": null, "precursor": "metakaolin", "activator_molarity": null, "bet_m2_g": 212.0, "pore_volume_cm3_g": null, "cec_meq_100g": null, "al_content_mol_kg": null, "al_iv_pct": 91.4, "al_iv_mmol_g": 3.71, "kd_mL_g": 1100.0, "kd_competing_ion": "Ca", "selectivity_factor": 6.5, "langmuir_b_L_mg": null, "freundlich_kf": null, "freundlich_n": null, "dr_e_kj_mol": null, "r2": null, "provenance_doi": "10.1016/j.clema.2025.100331", "source_label": "varon2025", "replicated": null, "from_figure": false, "value_repeated": false}, {"sample_id": "varon2025_K-1.2-8", "sorbent_name": "K-1.2-8 (inferred)", "sorbent_class": "geopolymer", "framework_code": null, "adsorbate": "Sr", "adsorbate_class": "radionuclide", "capacity_mg_g": null, "capacity_type": "kd_mL_g", "capacity_std": null, "initial_conc_mg_L": null, "dose_g_L": null, "temperature_K": null, "ph": null, "contact_time_h": null, "competing_ion": null, "competing_ion_mg_L": null, "si_al": 1.83, "na_al": null, "k_al": null, "ca_al": null, "precursor": "metakaolin", "activator_molarity": null, "bet_m2_g": 15.0, "pore_volume_cm3_g": null, "cec_meq_100g": null, "al_content_mol_kg": null, "al_iv_pct": 88.0, "al_iv_mmol_g": 3.61, "kd_mL_g": 70.0, "kd_competing_ion": "Ca", "selectivity_factor": 2.4, "langmuir_b_L_mg": null, "freundlich_kf": null, "freundlich_n": null, "dr_e_kj_mol": null, "r2": null, "provenance_doi": "10.1016/j.clema.2025.100331", "source_label": "varon2025", "replicated": null, "from_figure": false, "value_repeated": false}, {"sample_id": "varon2025_K-1.2-12", "sorbent_name": "K-1.2-12 (inferred)", "sorbent_class": "geopolymer", "framework_code": null, "adsorbate": "Sr", "adsorbate_class": "radionuclide", "capacity_mg_g": null, "capacity_type": "kd_mL_g", "capacity_std": null, "initial_conc_mg_L": null, "dose_g_L": null, "temperature_K": null, "ph": null, "contact_time_h": null, "competing_ion": null, "competing_ion_mg_L": null, "si_al": 1.63, "na_al": null, "k_al": null, "ca_al": null, "precursor": "metakaolin", "activator_molarity": null, "bet_m2_g": 182.0, "pore_volume_cm3_g": null, "cec_meq_100g": null, "al_content_mol_kg": null, "al_iv_pct": 92.4, "al_iv_mmol_g": 3.83, "kd_mL_g": 1900.0, "kd_competing_ion": "Ca", "selectivity_factor": 16.2, "langmuir_b_L_mg": null, "freundlich_kf": null, "freundlich_n": null, "dr_e_kj_mol": null, "r2": null, "provenance_doi": "10.1016/j.clema.2025.100331", "source_label": "varon2025", "replicated": null, "from_figure": false, "value_repeated": false}, {"sample_id": "varon2025_Na-1.2-16", "sorbent_name": "Na-1.2-16 (inferred)", "sorbent_class": "geopolymer", "framework_code": null, "adsorbate": "Sr", "adsorbate_class": "radionuclide", "capacity_mg_g": null, "capacity_type": "kd_mL_g", "capacity_std": null, "initial_conc_mg_L": null, "dose_g_L": null, "temperature_K": null, "ph": null, "contact_time_h": null, "competing_ion": null, "competing_ion_mg_L": null, "si_al": 1.67, "na_al": null, "k_al": null, "ca_al": null, "precursor": "metakaolin", "activator_molarity": null, "bet_m2_g": 38.0, "pore_volume_cm3_g": null, "cec_meq_100g": null, "al_content_mol_kg": null, "al_iv_pct": 84.7, "al_iv_mmol_g": 3.45, "kd_mL_g": 900.0, "kd_competing_ion": "Ca", "selectivity_factor": 5.1, "langmuir_b_L_mg": null, "freundlich_kf": null, "freundlich_n": null, "dr_e_kj_mol": null, "r2": null, "provenance_doi": "10.1016/j.clema.2025.100331", "source_label": "varon2025", "replicated": null, "from_figure": false, "value_repeated": false}, {"sample_id": "lin2026_ACSr", "sorbent_name": "ACSr", "sorbent_class": "geopolymer", "framework_code": null, "adsorbate": "Sr", "adsorbate_class": "radionuclide", "capacity_mg_g": 222.1167, "capacity_type": "iec_meq_g", "capacity_std": null, "initial_conc_mg_L": null, "dose_g_L": null, "temperature_K": 298.0, "ph": null, "contact_time_h": null, "competing_ion": "Na", "competing_ion_mg_L": 35000.0, "si_al": null, "na_al": null, "k_al": null, "ca_al": null, "precursor": null, "activator_molarity": null, "bet_m2_g": null, "pore_volume_cm3_g": null, "cec_meq_100g": null, "al_content_mol_kg": null, "al_iv_pct": null, "al_iv_mmol_g": null, "kd_mL_g": null, "kd_competing_ion": null, "selectivity_factor": null, "langmuir_b_L_mg": null, "freundlich_kf": null, "freundlich_n": null, "dr_e_kj_mol": null, "r2": null, "provenance_doi": "10.3390/ceramics9020021", "source_label": "lin2026", "replicated": null, "from_figure": false, "value_repeated": false}, {"sample_id": "lin2026_NCGO", "sorbent_name": "NCGO", "sorbent_class": "geopolymer", "framework_code": null, "adsorbate": "Cs", "adsorbate_class": "radionuclide", "capacity_mg_g": 54.49105, "capacity_type": "iec_meq_g", "capacity_std": null, "initial_conc_mg_L": 10.0, "dose_g_L": null, "temperature_K": 298.0, "ph": null, "contact_time_h": null, "competing_ion": "Na", "competing_ion_mg_L": 35000.0, "si_al": null, "na_al": null, "k_al": null, "ca_al": null, "precursor": null, "activator_molarity": null, "bet_m2_g": 39.2, "pore_volume_cm3_g": 0.25, "cec_meq_100g": null, "al_content_mol_kg": null, "al_iv_pct": null, "al_iv_mmol_g": null, "kd_mL_g": null, "kd_competing_ion": null, "selectivity_factor": null, "langmuir_b_L_mg": null, "freundlich_kf": null, "freundlich_n": null, "dr_e_kj_mol": null, "r2": null, "provenance_doi": "10.3390/ceramics9020021", "source_label": "lin2026", "replicated": null, "from_figure": false, "value_repeated": false}, {"sample_id": "lin2026_NiGO", "sorbent_name": "NiGO", "sorbent_class": "geopolymer", "framework_code": null, "adsorbate": "Cs", "adsorbate_class": "radionuclide", "capacity_mg_g": 46.51675, "capacity_type": "iec_meq_g", "capacity_std": null, "initial_conc_mg_L": 10.0, "dose_g_L": null, "temperature_K": 298.0, "ph": null, "contact_time_h": null, "competing_ion": "Na", "competing_ion_mg_L": 35000.0, "si_al": null, "na_al": null, "k_al": null, "ca_al": null, "precursor": null, "activator_molarity": null, "bet_m2_g": 38.8, "pore_volume_cm3_g": 0.15, "cec_meq_100g": null, "al_content_mol_kg": null, "al_iv_pct": null, "al_iv_mmol_g": null, "kd_mL_g": null, "kd_competing_ion": null, "selectivity_factor": null, "langmuir_b_L_mg": null, "freundlich_kf": null, "freundlich_n": null, "dr_e_kj_mol": null, "r2": null, "provenance_doi": "10.3390/ceramics9020021", "source_label": "lin2026", "replicated": null, "from_figure": false, "value_repeated": false}, {"sample_id": "lin2026_CoGO", "sorbent_name": "CoGO", "sorbent_class": "geopolymer", "framework_code": null, "adsorbate": "Cs", "adsorbate_class": "radionuclide", "capacity_mg_g": 45.1877, "capacity_type": "iec_meq_g", "capacity_std": null, "initial_conc_mg_L": 10.0, "dose_g_L": null, "temperature_K": 298.0, "ph": null, "contact_time_h": null, "competing_ion": "Na", "competing_ion_mg_L": 35000.0, "si_al": null, "na_al": null, "k_al": null, "ca_al": null, "precursor": null, "activator_molarity": null, "bet_m2_g": 29.3, "pore_volume_cm3_g": 0.13, "cec_meq_100g": null, "al_content_mol_kg": null, "al_iv_pct": null, "al_iv_mmol_g": null, "kd_mL_g": null, "kd_competing_ion": null, "selectivity_factor": null, "langmuir_b_L_mg": null, "freundlich_kf": null, "freundlich_n": null, "dr_e_kj_mol": null, "r2": null, "provenance_doi": "10.3390/ceramics9020021", "source_label": "lin2026", "replicated": null, "from_figure": false, "value_repeated": false}, {"sample_id": "lin2026_Ba-4A", "sorbent_name": "Ba-4A", "sorbent_class": "zeolite", "framework_code": null, "adsorbate": "Sr", "adsorbate_class": "radionuclide", "capacity_mg_g": 166.9161, "capacity_type": "iec_meq_g", "capacity_std": null, "initial_conc_mg_L": null, "dose_g_L": null, "temperature_K": 298.0, "ph": null, "contact_time_h": null, "competing_ion": "Na", "competing_ion_mg_L": 35000.0, "si_al": null, "na_al": null, "k_al": null, "ca_al": null, "precursor": null, "activator_molarity": null, "bet_m2_g": null, "pore_volume_cm3_g": null, "cec_meq_100g": null, "al_content_mol_kg": null, "al_iv_pct": null, "al_iv_mmol_g": null, "kd_mL_g": null, "kd_competing_ion": null, "selectivity_factor": null, "langmuir_b_L_mg": null, "freundlich_kf": null, "freundlich_n": null, "dr_e_kj_mol": null, "r2": null, "provenance_doi": "10.3390/ceramics9020021", "source_label": "lin2026", "replicated": null, "from_figure": false, "value_repeated": false}, {"sample_id": "lin2026_CuFC/4A", "sorbent_name": "CuFC/4A", "sorbent_class": "zeolite", "framework_code": null, "adsorbate": "Cs", "adsorbate_class": "radionuclide", "capacity_mg_g": 86.38825, "capacity_type": "iec_meq_g", "capacity_std": null, "initial_conc_mg_L": 10.0, "dose_g_L": null, "temperature_K": 298.0, "ph": null, "contact_time_h": null, "competing_ion": "Na", "competing_ion_mg_L": 35000.0, "si_al": null, "na_al": null, "k_al": null, "ca_al": null, "precursor": null, "activator_molarity": null, "bet_m2_g": 5.25, "pore_volume_cm3_g": 1.52, "cec_meq_100g": null, "al_content_mol_kg": null, "al_iv_pct": null, "al_iv_mmol_g": null, "kd_mL_g": null, "kd_competing_ion": null, "selectivity_factor": null, "langmuir_b_L_mg": null, "freundlich_kf": null, "freundlich_n": null, "dr_e_kj_mol": null, "r2": null, "provenance_doi": "10.3390/ceramics9020021", "source_label": "lin2026", "replicated": null, "from_figure": false, "value_repeated": false}, {"sample_id": "tian2019espr_zeoliteA_Cs", "sorbent_name": "Zeolite A (from fly ash)", "sorbent_class": "zeolite", "framework_code": null, "adsorbate": "Cs", "adsorbate_class": "radionuclide", "capacity_mg_g": 281.7586, "capacity_type": "langmuir_qmax", "capacity_std": null, "initial_conc_mg_L": null, "dose_g_L": 1.0, "temperature_K": 298.0, "ph": 7.0, "contact_time_h": 3.0, "competing_ion": null, "competing_ion_mg_L": null, "si_al": 0.8208790773, "na_al": null, "k_al": null, "ca_al": null, "precursor": "coal_fly_ash", "activator_molarity": null, "bet_m2_g": 121.0, "pore_volume_cm3_g": 0.23, "cec_meq_100g": null, "al_content_mol_kg": null, "al_iv_pct": null, "al_iv_mmol_g": null, "kd_mL_g": null, "kd_competing_ion": null, "selectivity_factor": null, "langmuir_b_L_mg": null, "freundlich_kf": null, "freundlich_n": null, "dr_e_kj_mol": null, "r2": 0.9788, "provenance_doi": "10.1007/s11356-019-05612-1", "source_label": "tian2019_espr", "replicated": null, "from_figure": false, "value_repeated": false}, {"sample_id": "tian2019espr_zeoliteA_Sr", "sorbent_name": "Zeolite A (from fly ash)", "sorbent_class": "zeolite", "framework_code": null, "adsorbate": "Sr", "adsorbate_class": "radionuclide", "capacity_mg_g": 169.1066, "capacity_type": "langmuir_qmax", "capacity_std": null, "initial_conc_mg_L": null, "dose_g_L": 1.0, "temperature_K": 298.0, "ph": 7.0, "contact_time_h": 3.0, "competing_ion": null, "competing_ion_mg_L": null, "si_al": 0.8208790773, "na_al": null, "k_al": null, "ca_al": null, "precursor": "coal_fly_ash", "activator_molarity": null, "bet_m2_g": 121.0, "pore_volume_cm3_g": 0.23, "cec_meq_100g": null, "al_content_mol_kg": null, "al_iv_pct": null, "al_iv_mmol_g": null, "kd_mL_g": null, "kd_competing_ion": null, "selectivity_factor": null, "langmuir_b_L_mg": null, "freundlich_kf": null, "freundlich_n": null, "dr_e_kj_mol": null, "r2": 0.9989, "provenance_doi": "10.1007/s11356-019-05612-1", "source_label": "tian2019_espr", "replicated": null, "from_figure": false, "value_repeated": false}, {"sample_id": "xiang2021_GF300", "sorbent_name": "GF300", "sorbent_class": "geopolymer", "framework_code": null, "adsorbate": "Cs", "adsorbate_class": "radionuclide", "capacity_mg_g": 161.75, "capacity_type": "single_point_q", "capacity_std": 3.24, "initial_conc_mg_L": 500.0, "dose_g_L": null, "temperature_K": 298.0, "ph": 7.0, "contact_time_h": 96.0, "competing_ion": null, "competing_ion_mg_L": null, "si_al": 1.0239894706, "na_al": 0.716, "k_al": null, "ca_al": null, "precursor": "metakaolin_foam", "activator_molarity": null, "bet_m2_g": 53.78, "pore_volume_cm3_g": null, "cec_meq_100g": null, "al_content_mol_kg": null, "al_iv_pct": null, "al_iv_mmol_g": null, "kd_mL_g": null, "kd_competing_ion": null, "selectivity_factor": null, "langmuir_b_L_mg": null, "freundlich_kf": null, "freundlich_n": null, "dr_e_kj_mol": null, "r2": null, "provenance_doi": "10.1016/j.jece.2021.105733", "source_label": "xiang2021", "replicated": true, "from_figure": false, "value_repeated": false}, {"sample_id": "xiang2021_GF400", "sorbent_name": "GF400", "sorbent_class": "geopolymer", "framework_code": null, "adsorbate": "Cs", "adsorbate_class": "radionuclide", "capacity_mg_g": 164.16, "capacity_type": "single_point_q", "capacity_std": 3.28, "initial_conc_mg_L": 500.0, "dose_g_L": null, "temperature_K": 298.0, "ph": 7.0, "contact_time_h": 96.0, "competing_ion": null, "competing_ion_mg_L": null, "si_al": 1.0239894706, "na_al": 0.716, "k_al": null, "ca_al": null, "precursor": "metakaolin_foam", "activator_molarity": null, "bet_m2_g": 49.42, "pore_volume_cm3_g": null, "cec_meq_100g": null, "al_content_mol_kg": null, "al_iv_pct": null, "al_iv_mmol_g": null, "kd_mL_g": null, "kd_competing_ion": null, "selectivity_factor": null, "langmuir_b_L_mg": null, "freundlich_kf": null, "freundlich_n": null, "dr_e_kj_mol": null, "r2": null, "provenance_doi": "10.1016/j.jece.2021.105733", "source_label": "xiang2021", "replicated": true, "from_figure": false, "value_repeated": false}, {"sample_id": "xiang2021_GF500", "sorbent_name": "GF500", "sorbent_class": "geopolymer", "framework_code": null, "adsorbate": "Cs", "adsorbate_class": "radionuclide", "capacity_mg_g": 185.82, "capacity_type": "single_point_q", "capacity_std": 3.72, "initial_conc_mg_L": 500.0, "dose_g_L": null, "temperature_K": 298.0, "ph": 7.0, "contact_time_h": 96.0, "competing_ion": null, "competing_ion_mg_L": null, "si_al": 1.0239894706, "na_al": 0.716, "k_al": null, "ca_al": null, "precursor": "metakaolin_foam", "activator_molarity": null, "bet_m2_g": 45.83, "pore_volume_cm3_g": null, "cec_meq_100g": null, "al_content_mol_kg": null, "al_iv_pct": null, "al_iv_mmol_g": null, "kd_mL_g": null, "kd_competing_ion": null, "selectivity_factor": null, "langmuir_b_L_mg": null, "freundlich_kf": null, "freundlich_n": null, "dr_e_kj_mol": null, "r2": null, "provenance_doi": "10.1016/j.jece.2021.105733", "source_label": "xiang2021", "replicated": true, "from_figure": false, "value_repeated": false}, {"sample_id": "xiang2021_GF600", "sorbent_name": "GF600", "sorbent_class": "geopolymer", "framework_code": null, "adsorbate": "Cs", "adsorbate_class": "radionuclide", "capacity_mg_g": 192.14, "capacity_type": "single_point_q", "capacity_std": 3.84, "initial_conc_mg_L": 500.0, "dose_g_L": null, "temperature_K": 298.0, "ph": 7.0, "contact_time_h": 96.0, "competing_ion": null, "competing_ion_mg_L": null, "si_al": 1.0239894706, "na_al": 0.716, "k_al": null, "ca_al": null, "precursor": "metakaolin_foam", "activator_molarity": null, "bet_m2_g": 37.77, "pore_volume_cm3_g": null, "cec_meq_100g": null, "al_content_mol_kg": null, "al_iv_pct": null, "al_iv_mmol_g": null, "kd_mL_g": null, "kd_competing_ion": null, "selectivity_factor": null, "langmuir_b_L_mg": null, "freundlich_kf": null, "freundlich_n": null, "dr_e_kj_mol": null, "r2": null, "provenance_doi": "10.1016/j.jece.2021.105733", "source_label": "xiang2021", "replicated": true, "from_figure": false, "value_repeated": false}, {"sample_id": "xiang2021_GF600_langmuir", "sorbent_name": "GF600", "sorbent_class": "geopolymer", "framework_code": null, "adsorbate": "Cs", "adsorbate_class": "radionuclide", "capacity_mg_g": 216.1, "capacity_type": "langmuir_qmax", "capacity_std": null, "initial_conc_mg_L": 500.0, "dose_g_L": null, "temperature_K": 298.0, "ph": 7.0, "contact_time_h": 96.0, "competing_ion": null, "competing_ion_mg_L": null, "si_al": 1.0239894706, "na_al": 0.716, "k_al": null, "ca_al": null, "precursor": "metakaolin_foam", "activator_molarity": null, "bet_m2_g": 37.77, "pore_volume_cm3_g": null, "cec_meq_100g": null, "al_content_mol_kg": null, "al_iv_pct": null, "al_iv_mmol_g": null, "kd_mL_g": null, "kd_competing_ion": null, "selectivity_factor": null, "langmuir_b_L_mg": 0.026, "freundlich_kf": null, "freundlich_n": null, "dr_e_kj_mol": null, "r2": 0.9808, "provenance_doi": "10.1016/j.jece.2021.105733", "source_label": "xiang2021", "replicated": true, "from_figure": false, "value_repeated": false}, {"sample_id": "zhang2021_Flyash", "sorbent_name": "Flyash-geomaterial", "sorbent_class": "alkali_activated_material", "framework_code": null, "adsorbate": "Cs", "adsorbate_class": "radionuclide", "capacity_mg_g": 89.32, "capacity_type": "langmuir_qmax", "capacity_std": null, "initial_conc_mg_L": null, "dose_g_L": null, "temperature_K": null, "ph": null, "contact_time_h": null, "competing_ion": null, "competing_ion_mg_L": null, "si_al": null, "na_al": null, "k_al": null, "ca_al": null, "precursor": null, "activator_molarity": null, "bet_m2_g": null, "pore_volume_cm3_g": null, "cec_meq_100g": null, "al_content_mol_kg": null, "al_iv_pct": null, "al_iv_mmol_g": null, "kd_mL_g": null, "kd_competing_ion": null, "selectivity_factor": null, "langmuir_b_L_mg": 0.1665, "freundlich_kf": null, "freundlich_n": null, "dr_e_kj_mol": null, "r2": 0.9948,
