Repository: mulhamfetna/geomind-radionuclide-adsorption

# GEOMIND-R — Framework Aluminium Governs Radionuclide Uptake in Geopolymers
An **audited, provenance-tracked meta-analysis database** of caesium and strontium uptake and
immobilisation in geopolymers and alkali-activated materials — with the analysis pipeline, a
validated forward model, and an interactive lab to explore it.

**Mulham Fetna** (lead author) · Dept. of Mechatronics Engineering, Faculty of Electrical and
Electronic Engineering, University of Aleppo — [ORCID 0009-0006-4432-798X](https://orcid.org/0009-0006-4432-798X)
**Dr. Abdulrazzaq Hammal** (supervisor) · Dept. of Basic Science – Chemistry, Faculty of Electrical

File: notebook_lab/lab_bundle.json (part 5 of 14)
"nevin2026_Cs_3_post", "matrix_name": "Cs_3", "matrix_class": "k_geopolymer", "nuclide": "Cs", "loading_wt_pct": 3.0, "retention_value": null, "retention_type": null, "retention_std": null, "censored": "none", "censoring_bound": null, "leachant": "deionised_water", "duration_days": 35.0, "interval_label": null, "ph_leachant": null, "temperature_K": null, "surface_area_volume_ratio": null, "porosity_pct": null, "capillary_pore_volume_mL_g": null, "critical_pore_diameter_nm": null, "bet_m2_g": null, "si_al": 3.0, "na_al": null, "k_al": null, "ca_al": null, "precursor": "metakaolin", "activator": "potassium_silicate", "activator_molarity": null, "ca_si_al": null, "q4_4al_pct": 21.9, "q4_3al_pct": 38.8, "q4_2al_pct": 32.5, "q4_1al_pct": 6.8, "q4_0al_pct": null, "si_al_nmr": 1.45, "ari": 2.758, "al_iv_pct": null, "cn_sr_exafs": null, "chemical_shift_ppm": -88.5, "provenance_doi": "10.1039/d5ta90211h", "source_label": "nevin2026", "leach_state": "post", "from_figure": false, "value_repeated": false}, {"sample_id": "kurumisawa2021_K11_1w", "matrix_name": "K11", "matrix_class": "k_geopolymer", "nuclide": "Cs", "loading_wt_pct": null, "retention_value": 4.7e-08, "retention_type": "d_ingress_cm2_s", "retention_std": null, "censored": "none", "censoring_bound": null, "leachant": "CsCl_solution_immersion", "duration_days": 7.0, "interval_label": "1w", "ph_leachant": null, "temperature_K": null, "surface_area_volume_ratio": null, "porosity_pct": null, "capillary_pore_volume_mL_g": null, "critical_pore_diameter_nm": null, "bet_m2_g": null, "si_al": null, "na_al": null, "k_al": null, "ca_al": null, "precursor": "metakaolin", "activator": "K2O", "activator_molarity": null, "ca_si_al": null, "q4_4al_pct": null, "q4_3al_pct": null, "q4_2al_pct": null, "q4_1al_pct": null, "q4_0al_pct": null, "si_al_nmr": null, "ari": null, "al_iv_pct": null, "cn_sr_exafs": null, "chemical_shift_ppm": null, "provenance_doi": "10.1617/s11527-021-01758-y", "source_label": "kurumisawa2021", "leach_state": "n/a", "from_figure": true, "value_repeated": false}, {"sample_id": "kurumisawa2021_K11_4w", "matrix_name": "K11", "matrix_class": "k_geopolymer", "nuclide": "Cs", "loading_wt_pct": null, "retention_value": 4e-08, "retention_type": "d_ingress_cm2_s", "retention_std": null, "censored": "none", "censoring_bound": null, "leachant": "CsCl_solution_immersion", "duration_days": 28.0, "interval_label": "4w", "ph_leachant": null, "temperature_K": null, "surface_area_volume_ratio": null, "porosity_pct": null, "capillary_pore_volume_mL_g": null, "critical_pore_diameter_nm": null, "bet_m2_g": null, "si_al": null, "na_al": null, "k_al": null, "ca_al": null, "precursor": "metakaolin", "activator": "K2O", "activator_molarity": null, "ca_si_al": null, "q4_4al_pct": null, "q4_3al_pct": null, "q4_2al_pct": null, "q4_1al_pct": null, "q4_0al_pct": null, "si_al_nmr": null, "ari": null, "al_iv_pct": null, "cn_sr_exafs": null, "chemical_shift_ppm": null, "provenance_doi": "10.1617/s11527-021-01758-y", "source_label": "kurumisawa2021", "leach_state": "n/a", "from_figure": true, "value_repeated": false}, {"sample_id": "kurumisawa2021_K9_1w", "matrix_name": "K9", "matrix_class": "k_geopolymer", "nuclide": "Cs", "loading_wt_pct": null, "retention_value": 7e-09, "retention_type": "d_ingress_cm2_s", "retention_std": null, "censored": "none", "censoring_bound": null, "leachant": "CsCl_solution_immersion", "duration_days": 7.0, "interval_label": "1w", "ph_leachant": null, "temperature_K": null, "surface_area_volume_ratio": null, "porosity_pct": null, "capillary_pore_volume_mL_g": null, "critical_pore_diameter_nm": null, "bet_m2_g": null, "si_al": null, "na_al": null, "k_al": null, "ca_al": null, "precursor": "metakaolin", "activator": "K2O", "activator_molarity": null, "ca_si_al": null, "q4_4al_pct": null, "q4_3al_pct": null, "q4_2al_pct": null, "q4_1al_pct": null, "q4_0al_pct": null, "si_al_nmr": null, "ari": null, "al_iv_pct": null, "cn_sr_exafs": null, "chemical_shift_ppm": null, "provenance_doi": "10.1617/s11527-021-01758-y", "source_label": "kurumisawa2021", "leach_state": "n/a", "from_figure": true, "value_repeated": false}, {"sample_id": "kurumisawa2021_K9_4w", "matrix_name": "K9", "matrix_class": "k_geopolymer", "nuclide": "Cs", "loading_wt_pct": null, "retention_value": 4.8e-09, "retention_type": "d_ingress_cm2_s", "retention_std": null, "censored": "none", "censoring_bound": null, "leachant": "CsCl_solution_immersion", "duration_days": 28.0, "interval_label": "4w", "ph_leachant": null, "temperature_K": null, "surface_area_volume_ratio": null, "porosity_pct": null, "capillary_pore_volume_mL_g": null, "critical_pore_diameter_nm": null, "bet_m2_g": null, "si_al": null, "na_al": null, "k_al": null, "ca_al": null, "precursor": "metakaolin", "activator": "K2O", "activator_molarity": null, "ca_si_al": null, "q4_4al_pct": null, "q4_3al_pct": null, "q4_2al_pct": null, "q4_1al_pct": null, "q4_0al_pct": null, "si_al_nmr": null, "ari": null, "al_iv_pct": null, "cn_sr_exafs": null, "chemical_shift_ppm": null, "provenance_doi": "10.1617/s11527-021-01758-y", "source_label": "kurumisawa2021", "leach_state": "n/a", "from_figure": true, "value_repeated": false}, {"sample_id": "kurumisawa2021_0.66K_1w", "matrix_name": "0.66K", "matrix_class": "k_geopolymer", "nuclide": "Cs", "loading_wt_pct": null, "retention_value": 4.4e-08, "retention_type": "d_ingress_cm2_s", "retention_std": null, "censored": "none", "censoring_bound": null, "leachant": "CsCl_solution_immersion", "duration_days": 7.0, "interval_label": "1w", "ph_leachant": null, "temperature_K": null, "surface_area_volume_ratio": null, "porosity_pct": null, "capillary_pore_volume_mL_g": null, "critical_pore_diameter_nm": null, "bet_m2_g": null, "si_al": null, "na_al": null, "k_al": null, "ca_al": null, "precursor": "metakaolin", "activator": "K2O", "activator_molarity": null, "ca_si_al": null, "q4_4al_pct": null, "q4_3al_pct": null, "q4_2al_pct": null, "q4_1al_pct": null, "q4_0al_pct": null, "si_al_nmr": null, "ari": null, "al_iv_pct": null, "cn_sr_exafs": null, "chemical_shift_ppm": null, "provenance_doi": "10.1617/s11527-021-01758-y", "source_label": "kurumisawa2021", "leach_state": "n/a", "from_figure": true, "value_repeated": false}, {"sample_id": "kurumisawa2021_0.66K_4w", "matrix_name": "0.66K", "matrix_class": "k_geopolymer", "nuclide": "Cs", "loading_wt_pct": null, "retention_value": 4e-08, "retention_type": "d_ingress_cm2_s", "retention_std": null, "censored": "none", "censoring_bound": null, "leachant": "CsCl_solution_immersion", "duration_days": 28.0, "interval_label": "4w", "ph_leachant": null, "temperature_K": null, "surface_area_volume_ratio": null, "porosity_pct": null, "capillary_pore_volume_mL_g": null, "critical_pore_diameter_nm": null, "bet_m2_g": null, "si_al": null, "na_al": null, "k_al": null, "ca_al": null, "precursor": "metakaolin", "activator": "K2O", "activator_molarity": null, "ca_si_al": null, "q4_4al_pct": null, "q4_3al_pct": null, "q4_2al_pct": null, "q4_1al_pct": null, "q4_0al_pct": null, "si_al_nmr": null, "ari": null, "al_iv_pct": null, "cn_sr_exafs": null, "chemical_shift_ppm": null, "provenance_doi": "10.1617/s11527-021-01758-y", "source_label": "kurumisawa2021", "leach_state": "n/a", "from_figure": true, "value_repeated": false}, {"sample_id": "kurumisawa2021_N11_1w", "matrix_name": "N11", "matrix_class": "na_geopolymer", "nuclide": "Cs", "loading_wt_pct": null, "retention_value": 8.3e-09, "retention_type": "d_ingress_cm2_s", "retention_std": null, "censored": "none", "censoring_bound": null, "leachant": "CsCl_solution_immersion", "duration_days": 7.0, "interval_label": "1w", "ph_leachant": null, "temperature_K": null, "surface_area_volume_ratio": null, "porosity_pct": null, "capillary_pore_volume_mL_g": null, "critical_pore_diameter_nm": null, "bet_m2_g": null, "si_al": null, "na_al": null, "k_al": null, "ca_al": null, "precursor": "metakaolin", "activator": "Na2O", "activator_molarity": null, "ca_si_al": null, "q4_4al_pct": null, "q4_3al_pct": null, "q4_2al_pct": null, "q4_1al_pct": null, "q4_0al_pct": null, "si_al_nmr": null, "ari": null, "al_iv_pct": null, "cn_sr_exafs": null, "chemical_shift_ppm": null, "provenance_doi": "10.1617/s11527-021-01758-y", "source_label": "kurumisawa2021", "leach_state": "n/a", "from_figure": true, "value_repeated": false}, {"sample_id": "kurumisawa2021_N11_4w", "matrix_name": "N11", "matrix_class": "na_geopolymer", "nuclide": "Cs", "loading_wt_pct": null, "retention_value": 4.7e-09, "retention_type": "d_ingress_cm2_s", "retention_std": null, "censored": "none", "censoring_bound": null, "leachant": "CsCl_solution_immersion", "duration_days": 28.0, "interval_label": "4w", "ph_leachant": null, "temperature_K": null, "surface_area_volume_ratio": null, "porosity_pct": null, "capillary_pore_volume_mL_g": null, "critical_pore_diameter_nm": null, "bet_m2_g": null, "si_al": null, "na_al": null, "k_al": null, "ca_al": null, "precursor": "metakaolin", "activator": "Na2O", "activator_molarity": null, "ca_si_al": null, "q4_4al_pct": null, "q4_3al_pct": null, "q4_2al_pct": null, "q4_1al_pct": null, "q4_0al_pct": null, "si_al_nmr": null, "ari": null, "al_iv_pct": null, "cn_sr_exafs": null, "chemical_shift_ppm": null, "provenance_doi": "10.1617/s11527-021-01758-y", "source_label": "kurumisawa2021", "leach_state": "n/a", "from_figure": true, "value_repeated": false}, {"sample_id": "kurumisawa2021_KN11_1w", "matrix_name": "KN11", "matrix_class": "k_geopolymer", "nuclide": "Cs", "loading_wt_pct": null, "retention_value": 1.9e-08, "retention_type": "d_ingress_cm2_s", "retention_std": null, "censored": "none", "censoring_bound": null, "leachant": "CsCl_solution_immersion", "duration_days": 7.0, "interval_label": "1w", "ph_leachant": null, "temperature_K": null, "surface_area_volume_ratio": null, "porosity_pct": null, "capillary_pore_volume_mL_g": null, "critical_pore_diameter_nm": null, "bet_m2_g": null, "si_al": null, "na_al": null, "k_al": null, "ca_al": null, "precursor": "metakaolin", "activator": "0.5K2O+0.5Na2O", "activator_molarity": null, "ca_si_al": null, "q4_4al_pct": null, "q4_3al_pct": null, "q4_2al_pct": null, "q4_1al_pct": null, "q4_0al_pct": null, "si_al_nmr": null, "ari": null, "al_iv_pct": null, "cn_sr_exafs": null, "chemical_shift_ppm": null, "provenance_doi": "10.1617/s11527-021-01758-y", "source_label": "kurumisawa2021", "leach_state": "n/a", "from_figure": true, "value_repeated": false}, {"sample_id": "kurumisawa2021_KN11_4w", "matrix_name": "KN11", "matrix_class": "k_geopolymer", "nuclide": "Cs", "loading_wt_pct": null, "retention_value": 2e-08, "retention_type": "d_ingress_cm2_s", "retention_std": null, "censored": "none", "censoring_bound": null, "leachant": "CsCl_solution_immersion", "duration_days": 28.0, "interval_label": "4w", "ph_leachant": null, "temperature_K": null, "surface_area_volume_ratio": null, "porosity_pct": null, "capillary_pore_volume_mL_g": null, "critical_pore_diameter_nm": null, "bet_m2_g": null, "si_al": null, "na_al": null, "k_al": null, "ca_al": null, "precursor": "metakaolin", "activator": "0.5K2O+0.5Na2O", "activator_molarity": null, "ca_si_al": null, "q4_4al_pct": null, "q4_3al_pct": null, "q4_2al_pct": null, "q4_1al_pct": null, "q4_0al_pct": null, "si_al_nmr": null, "ari": null, "al_iv_pct": null, "cn_sr_exafs": null, "chemical_shift_ppm": null, "provenance_doi": "10.1617/s11527-021-01758-y", "source_label": "kurumisawa2021", "leach_state": "n/a", "from_figure": true, "value_repeated": false}, {"sample_id": "jang2016_F1_Cs", "matrix_name": "FA1 geopolymer", "matrix_class": "fly_ash_geopolymer", "nuclide": "Cs", "loading_wt_pct": null, "retention_value": 10.0, "retention_type": "leachability_index", "retention_std": null, "censored": "none", "censoring_bound": null, "leachant": "deionised_water", "duration_days": 90.0, "interval_label": null, "ph_leachant": null, "temperature_K": null, "surface_area_volume_ratio": null, "porosity_pct": 29.9, "capillary_pore_volume_mL_g": 0.0309, "critical_pore_diameter_nm": 62.0, "bet_m2_g": null, "si_al": null, "na_al": null, "k_al": null, "ca_al": null, "precursor": "fly_ash", "activator": "NaOH_sodium_silicate", "activator_molarity": null, "ca_si_al": null, "q4_4al_pct": null, "q4_3al_pct": null, "q4_2al_pct": null, "q4_1al_pct": null, "q4_0al_pct": null, "si_al_nmr": null, "ari": null, "al_iv_pct": null, "cn_sr_exafs": null, "chemical_shift_ppm": null, "provenance_doi": "10.1016/j.jhazmat.2016.07.003", "source_label": "jang2016", "leach_state": "n/a", "from_figure": false, "value_repeated": false}, {"sample_id": "jang2016_F1_Sr", "matrix_name": "FA1 geopolymer", "matrix_class": "fly_ash_geopolymer", "nuclide": "Sr", "loading_wt_pct": null, "retention_value": 14.1, "retention_type": "leachability_index", "retention_std": null, "censored": "none", "censoring_bound": null, "leachant": "deionised_water", "duration_days": 90.0, "interval_label": null, "ph_leachant": null, "temperature_K": null, "surface_area_volume_ratio": null, "porosity_pct": 29.9, "capillary_pore_volume_mL_g": 0.0309, "critical_pore_diameter_nm": 62.0, "bet_m2_g": null, "si_al": null, "na_al": null, "k_al": null, "ca_al": null, "precursor": "fly_ash", "activator": "NaOH_sodium_silicate", "activator_molarity": null, "ca_si_al": null, "q4_4al_pct": null, "q4_3al_pct": null, "q4_2al_pct": null, "q4_1al_pct": null, "q4_0al_pct": null, "si_al_nmr": null, "ari": null, "al_iv_pct": null, "cn_sr_exafs": null, "chemical_shift_ppm": null, "provenance_doi": "10.1016/j.jhazmat.2016.07.003", "source_label": "jang2016", "leach_state": "n/a", "from_figure": false, "value_repeated": false}, {"sample_id": "jang2016_F2_Cs", "matrix_name": "FA2 geopolymer", "matrix_class": "fly_ash_geopolymer", "nuclide": "Cs", "loading_wt_pct": null, "retention_value": 10.1, "retention_type": "leachability_index", "retention_std": null, "censored": "none", "censoring_bound": null, "leachant": "deionised_water", "duration_days": 90.0, "interval_label": null, "ph_leachant": null, "temperature_K": null, "surface_area_volume_ratio": null, "porosity_pct": 33.9, "capillary_pore_volume_mL_g": 0.0971, "critical_pore_diameter_nm": 151.0, "bet_m2_g": null, "si_al": null, "na_al": null, "k_al": null, "ca_al": null, "precursor": "fly_ash", "activator": "NaOH_sodium_silicate", "activator_molarity": null, "ca_si_al": null, "q4_4al_pct": null, "q4_3al_pct": null, "q4_2al_pct": null, "q4_1al_pct": null, "q4_0al_pct": null, "si_al_nmr": null, "ari": null, "al_iv_pct": null, "cn_sr_exafs": null, "chemical_shift_ppm": null, "provenance_doi": "10.1016/j.jhazmat.2016.07.003", "source_label": "jang2016", "leach_state": "n/a", "from_figure": false, "value_repeated": false}, {"sample_id": "jang2016_F2_Sr", "matrix_name": "FA2 geopolymer", "matrix_class": "fly_ash_geopolymer", "nuclide": "Sr", "loading_wt_pct": null, "retention_value": 14.1, "retention_type": "leachability_index", "retention_std": null, "censored": "none", "censoring_bound": null, "leachant": "deionised_water", "duration_days": 90.0, "interval_label": null, "ph_leachant": null, "temperature_K": null, "surface_area_volume_ratio": null, "porosity_pct": 33.9, "capillary_pore_volume_mL_g": 0.0971, "critical_pore_diameter_nm": 151.0, "bet_m2_g": null, "si_al": null, "na_al": null, "k_al": null, "ca_al": null, "precursor": "fly_ash", "activator": "NaOH_sodium_silicate", "activator_molarity": null, "ca_si_al": null, "q4_4al_pct": null, "q4_3al_pct": null, "q4_2al_pct": null, "q4_1al_pct": null, "q4_0al_pct": null, "si_al_nmr": null, "ari": null, "al_iv_pct": null, "cn_sr_exafs": null, "chemical_shift_ppm": null, "provenance_doi": "10.1016/j.jhazmat.2016.07.003", "source_label": "jang2016", "leach_state": "n/a", "from_figure": false, "value_repeated": false}, {"sample_id": "jang2016_F3_Cs", "matrix_name": "FA3 geopolymer", "matrix_class": "fly_ash_geopolymer", "nuclide": "Cs", "loading_wt_pct": null, "retention_value": 10.2, "retention_type": "leachability_index", "retention_std": null, "censored": "none", "censoring_bound": null, "leachant": "deionised_water", "duration_days": 90.0, "interval_label": null, "ph_leachant": null, "temperature_K": null, "surface_area_volume_ratio": null, "porosity_pct": 31.9, "capillary_pore_volume_mL_g": 0.0208, "critical_pore_diameter_nm": 50.0, "bet_m2_g": null, "si_al": null, "na_al": null, "k_al": null, "ca_al": null, "precursor": "fly_ash", "activator": "NaOH_sodium_silicate", "activator_molarity": null, "ca_si_al": null, "q4_4al_pct": null, "q4_3al_pct": null, "q4_2al_pct": null, "q4_1al_pct": null, "q4_0al_pct": null, "si_al_nmr": null, "ari": null, "al_iv_pct": null, "cn_sr_exafs": null, "chemical_shift_ppm": null, "provenance_doi": "10.1016/j.jhazmat.2016.07.003", "source_label": "jang2016", "leach_state": "n/a", "from_figure": false, "value_repeated": false}, {"sample_id": "jang2016_F3_Sr", "matrix_name": "FA3 geopolymer", "matrix_class": "fly_ash_geopolymer", "nuclide": "Sr", "loading_wt_pct": null, "retention_value": 14.4, "retention_type": "leachability_index", "retention_std": null, "censored": "none", "censoring_bound": null, "leachant": "deionised_water", "duration_days": 90.0, "interval_label": null, "ph_leachant": null, "temperature_K": null, "surface_area_volume_ratio": null, "porosity_pct": 31.9, "capillary_pore_volume_mL_g": 0.0208, "critical_pore_diameter_nm": 50.0, "bet_m2_g": null, "si_al": null, "na_al": null, "k_al": null, "ca_al": null, "precursor": "fly_ash", "activator": "NaOH_sodium_silicate", "activator_molarity": null, "ca_si_al": null, "q4_4al_pct": null, "q4_3al_pct": null, "q4_2al_pct": null, "q4_1al_pct": null, "q4_0al_pct": null, "si_al_nmr": null, "ari": null, "al_iv_pct": null, "cn_sr_exafs": null, "chemical_shift_ppm": null, "provenance_doi": "10.1016/j.jhazmat.2016.07.003", "source_label": "jang2016", "leach_state": "n/a", "from_figure": false, "value_repeated": false}, {"sample_id": "jang2016_S1_Cs", "matrix_name": "FA3+BFS 90:10", "matrix_class": "slag_blend", "nuclide": "Cs", "loading_wt_pct": null, "retention_value": 7.1, "retention_type": "leachability_index", "retention_std": null, "censored": "none", "censoring_bound": null, "leachant": "deionised_water", "duration_days": 90.0, "interval_label": null, "ph_leachant": null, "temperature_K": null, "surface_area_volume_ratio": null, "porosity_pct": 39.7, "capillary_pore_volume_mL_g": 0.2537, "critical_pore_diameter_nm": 1567.0, "bet_m2_g": null, "si_al": null, "na_al": null, "k_al": null, "ca_al": null, "precursor": "fly_ash_slag", "activator": "NaOH_sodium_silicate", "activator_molarity": null, "ca_si_al": null, "q4_4al_pct": null, "q4_3al_pct": null, "q4_2al_pct": null, "q4_1al_pct": null, "q4_0al_pct": null, "si_al_nmr": null, "ari": null, "al_iv_pct": null, "cn_sr_exafs": null, "chemical_shift_ppm": null, "provenance_doi": "10.1016/j.jhazmat.2016.07.003", "source_label": "jang2016", "leach_state": "n/a", "from_figure": false, "value_repeated": false}, {"sample_id": "jang2016_S1_Sr", "matrix_name": "FA3+BFS 90:10", "matrix_class": "slag_blend", "nuclide": "Sr", "loading_wt_pct": null, "retention_value": 11.5, "retention_type": "leachability_index", "retention_std": null, "censored": "none", "censoring_bound": null, "leachant": "deionised_water", "duration_days": 90.0, "interval_label": null, "ph_leachant": null, "temperature_K": null, "surface_area_volume_ratio": null, "porosity_pct": 39.7, "capillary_pore_volume_mL_g": 0.2537, "critical_pore_diameter_nm": 1567.0, "bet_m2_g": null, "si_al": null, "na_al": null, "k_al": null, "ca_al": null, "precursor": "fly_ash_slag", "activator": "NaOH_sodium_silicate", "activator_molarity": null, "ca_si_al": null, "q4_4al_pct": null, "q4_3al_pct": null, "q4_2al_pct": null, "q4_1al_pct": null, "q4_0al_pct": null, "si_al_nmr": null, "ari": null, "al_iv_pct": null, "cn_sr_exafs": null, "chemical_shift_ppm": null, "provenance_doi": "10.1016/j.jhazmat.2016.07.003", "source_label": "jang2016", "leach_state": "n/a", "from_figure": false, "value_repeated": false}, {"sample_id": "jang2016_S3_Cs", "matrix_name": "FA3+BFS 70:30", "matrix_class": "slag_blend", "nuclide": "Cs", "loading_wt_pct": null, "retention_value": 8.0, "retention_type": "leachability_index", "retention_std": null, "censored": "none", "censoring_bound": null, "leachant": "deionised_water", "duration_days": 90.0, "interval_label": null, "ph_leachant": null, "temperature_K": null, "surface_area_volume_ratio": null, "porosity_pct": 31.9, "capillary_pore_volume_mL_g": 0.0739, "critical_pore_diameter_nm": 349.0, "bet_m2_g": null, "si_al": null, "na_al": null, "k_al": null, "ca_al": null, "precursor": "fly_ash_slag", "activator": "NaOH_sodium_silicate", "activator_molarity": null, "ca_si_al": null, "q4_4al_pct": null, "q4_3al_pct": null, "q4_2al_pct": null, "q4_1al_pct": null, "q4_0al_pct": null, "si_al_nmr": null, "ari": null, "al_iv_pct": null, "cn_sr_exafs": null, "chemical_shift_ppm": null, "provenance_doi": "10.1016/j.jhazmat.2016.07.003", "source_label": "jang2016", "leach_state": "n/a", "from_figure": false, "value_repeated": false}, {"sample_id": "jang2016_S3_Sr", "matrix_name": "FA3+BFS 70:30", "matrix_class": "slag_blend", "nuclide": "Sr", "loading_wt_pct": null, "retention_value": 12.7, "retention_type": "leachability_index", "retention_std": null, "censored": "none", "censoring_bound": null, "leachant": "deionised_water", "duration_days": 90.0, "interval_label": null, "ph_leachant": null, "temperature_K": null, "surface_area_volume_ratio": null, "porosity_pct": 31.9, "capillary_pore_volume_mL_g": 0.0739, "critical_pore_diameter_nm": 349.0, "bet_m2_g": null, "si_al": null, "na_al": null, "k_al": null, "ca_al": null, "precursor": "fly_ash_slag", "activator": "NaOH_sodium_silicate", "activator_molarity": null, "ca_si_al": null, "q4_4al_pct": null, "q4_3al_pct": null, "q4_2al_pct": null, "q4_1al_pct": null, "q4_0al_pct": null, "si_al_nmr": null, "ari": null, "al_iv_pct": null, "cn_sr_exafs": null, "chemical_shift_ppm": null, "provenance_doi": "10.1016/j.jhazmat.2016.07.003", "source_label": "jang2016", "leach_state": "n/a", "from_figure": false, "value_repeated": false}, {"sample_id": "jang2016_S5_Cs", "matrix_name": "FA3+BFS 50:50", "matrix_class": "slag_blend", "nuclide": "Cs", "loading_wt_pct": null, "retention_value": 8.0, "retention_type": "leachability_index", "retention_std": null, "censored": "none", "censoring_bound": null, "leachant": "deionised_water", "duration_days": 90.0, "interval_label": null, "ph_leachant": null, "temperature_K": null, "surface_area_volume_ratio": null, "porosity_pct": 25.9, "capillary_pore_volume_mL_g": 0.0444, "critical_pore_diameter_nm": 227.0, "bet_m2_g": null, "si_al": null, "na_al": null, "k_al": null, "ca_al": null, "precursor": "fly_ash_slag", "activator": "NaOH_sodium_silicate", "activator_molarity": null, "ca_si_al": null, "q4_4al_pct": null, "q4_3al_pct": null, "q4_2al_pct": null, "q4_1al_pct": null, "q4_0al_pct": null, "si_al_nmr": null, "ari": null, "al_iv_pct": null, "cn_sr_exafs": null, "chemical_shift_ppm": null, "provenance_doi": "10.1016/j.jhazmat.2016.07.003", "source_label": "jang2016", "leach_state": "n/a", "from_figure": false, "value_repeated": false}, {"sample_id": "jang2016_S5_Sr", "matrix_name": "FA3+BFS 50:50", "matrix_class": "slag_blend", "nuclide": "Sr", "loading_wt_pct": null, "retention_value": 12.1, "retention_type": "leachability_index", "retention_std": null, "censored": "none", "censoring_bound": null, "leachant": "deionised_water", "duration_days": 90.0, "interval_label": null, "ph_leachant": null, "temperature_K": null, "surface_area_volume_ratio": null, "porosity_pct": 25.9, "capillary_pore_volume_mL_g": 0.0444, "critical_pore_diameter_nm": 227.0, "bet_m2_g": null, "si_al": null, "na_al": null, "k_al": null, "ca_al": null, "precursor": "fly_ash_slag", "activator": "NaOH_sodium_silicate", "activator_molarity": null, "ca_si_al": null, "q4_4al_pct": null, "q4_3al_pct": null, "q4_2al_pct": null, "q4_1al_pct": null, "q4_0al_pct": null, "si_al_nmr": null, "ari": null, "al_iv_pct": null, "cn_sr_exafs": null, "chemical_shift_ppm": null, "provenance_doi": "10.1016/j.jhazmat.2016.07.003", "source_label": "jang2016", "leach_state": "n/a", "from_figure": false, "value_repeated": false}, {"sample_id": "jang2016_PC_Cs", "matrix_name": "Portland cement", "matrix_class": "portland_cement", "nuclide": "Cs", "loading_wt_pct": null, "retention_value": 7.0, "retention_type": "leachability_index", "retention_std": null, "censored": "none", "censoring_bound": null, "leachant": "deionised_water", "duration_days": 90.0, "interval_label": null, "ph_leachant": null, "temperature_K": null, "surface_area_volume_ratio": null, "porosity_pct": 28.3, "capillary_pore_volume_mL_g": 0.1115, "critical_pore_diameter_nm": 284.0, "bet_m2_g": null, "si_al": null, "na_al": null, "k_al": null, "ca_al": null, "precursor": "portland_cement", "activator": null, "activator_molarity": null, "ca_si_al": null, "q4_4al_pct": null, "q4_3al_pct": null, "q4_2al_pct": null, "q4_1al_pct": null, "q4_0al_pct": null, "si_al_nmr": null, "ari": null, "al_iv_pct": null, "cn_sr_exafs": null, "chemical_shift_ppm": null, "provenance_doi": "10.1016/j.jhazmat.2016.07.003", "source_label": "jang2016", "leach_state": "n/a", "from_figure": false, "value_repeated": false}, {"sample_id": "jang2016_PC_Sr", "matrix_name": "Portland cement", "matrix_class": "portland_cement", "nuclide": "Sr", "loading_wt_pct": null, "retention_value": 9.8, "retention_type": "leachability_index", "retention_std": null, "censored": "none", "censoring_bound": null, "leachant": "deionised_water", "duration_days": 90.0, "interval_label": null, "ph_leachant": null, "temperature_K": null, "surface_area_volume_ratio": null, "porosity_pct": 28.3, "capillary_pore_volume_mL_g": 0.1115, "critical_pore_diameter_nm": 284.0, "bet_m2_g": null, "si_al": null, "na_al": null, "k_al": null, "ca_al": null, "precursor": "portland_cement", "activator": null, "activator_molarity": null, "ca_si_al": null, "q4_4al_pct": null, "q4_3al_pct": null, "q4_2al_pct": null, "q4_1al_pct": null, "q4_0al_pct": null, "si_al_nmr": null, "ari": null, "al_iv_pct": null, "cn_sr_exafs": null, "chemical_shift_ppm": null, "provenance_doi": "10.1016/j.jhazmat.2016.07.003", "source_label": "jang2016", "leach_state": "n/a", "from_figure": false, "value_repeated": false}, {"sample_id": "stanojevic2025_G-FA-2%Cs", "matrix_name": "G-FA-2%Cs", "matrix_class": "fly_ash_geopolymer", "nuclide": "Cs", "loading_wt_pct": 2.0, "retention_value": 10.3, "retention_type": "leachability_index", "retention_std": null, "censored": "none", "censoring_bound": null, "leachant": "deionised_water", "duration_days": 90.0, "interval_label": null, "ph_leachant": null, "temperature_K": null, "surface_area_volume_ratio": null, "porosity_pct": null, "capillary_pore_volume_mL_g": null, "critical_pore_diameter_nm": null, "bet_m2_g": null, "si_al": null, "na_al": null, "k_al": null, "ca_al": null, "precursor": "fly_ash", "activator": "sodium_silicate", "activator_molarity": null, "ca_si_al": null, "q4_4al_pct": null, "q4_3al_pct": null, "q4_2al_pct": null, "q4_1al_pct": null, "q4_0al_pct": null, "si_al_nmr": null, "ari": null, "al_iv_pct": null, "cn_sr_exafs": null, "chemical_shift_ppm": null, "provenance_doi": "10.1016/j.conbuildmat.2025.144217", "source_label": "stanojevic2025", "leach_state": "n/a", "from_figure": true, "value_repeated": false}, {"sample_id": "stanojevic2025_G-FA-5%Cs", "matrix_name": "G-FA-5%Cs", "matrix_class": "fly_ash_geopolymer", "nuclide": "Cs", "loading_wt_pct": 5.0, "retention_value": 9.9, "retention_type": "leachability_index", "retention_std": null, "censored": "none", "censoring_bound": null, "leachant": "deionised_water", "duration_days": 90.0, "interval_label": null, "ph_leachant": null, "temperature_K": null, "surface_area_volume_ratio": null, "porosity_pct": null, "capillary_pore_volume_mL_g": null, "critical_pore_diameter_nm": null, "bet_m2_g": null, "si_al": null, "na_al": null, "k_al": null, "ca_al": null, "precursor": "fly_ash", "activator": "sodium_silicate", "activator_molarity": null, "ca_si_al": null, "q4_4al_pct": null, "q4_3al_pct": null, "q4_2al_pct": null, "q4_1al_pct": null, "q4_0al_pct": null, "si_al_nmr": null, "ari": null, "al_iv_pct": null, "cn_sr_exafs": null, "chemical_shift_ppm": null, "provenance_doi": "10.1016/j.conbuildmat.2025.144217", "source_label": "stanojevic2025", "leach_state": "n/a", "from_figure": true, "value_repeated": false}, {"sample_id": "komljenovic2020_AABFS-2%Cs", "matrix_name": "AABFS-2%Cs", "matrix_class": "slag_blend", "nuclide": "Cs", "loading_wt_pct": 2.0, "retention_value": 7.8, "retention_type": "leachability_index", "retention_std": null, "censored": "none", "censoring_bound": null, "leachant": "deionised_water", "duration_days": 5.0, "interval_label": null, "ph_leachant": null, "temperature_K": null, "surface_area_volume_ratio": null, "porosity_pct": null, "capillary_pore_volume_mL_g": null, "critical_pore_diameter_nm": null, "bet_m2_g": null, "si_al": null, "na_al": null, "k_al": null, "ca_al": null, "precursor": "blast_furnace_slag", "activator": "sodium_silicate", "activator_molarity": null, "ca_si_al": null, "q4_4al_pct": null, "q4_3al_pct": null, "q4_2al_pct": null, "q4_1al_pct": null, "q4_0al_pct": null, "si_al_nmr": null, "ari": null, "al_iv_pct": null, "cn_sr_exafs": null, "chemical_shift_ppm": null, "provenance_doi": "10.1016/j.jhazmat.2019.121765", "source_label": "komljenovic2020", "leach_state": "n/a", "from_figure": true, "value_repeated": false}, {"sample_id": "komljenovic2020_AABFS-5%Cs", "matrix_name": "AABFS-5%Cs", "matrix_class": "slag_blend", "nuclide": "Cs", "loading_wt_pct": 5.0, "retention_value": 7.0, "retention_type": "leachability_index", "retention_std": null, "censored": "none", "censoring_bound": null, "leachant": "deionised_water", "duration_days": 5.0, "interval_label": null, "ph_leachant": null, "temperature_K": null, "surface_area_volume_ratio": null, "porosity_pct": null, "capillary_pore_volume_mL_g": null, "critical_pore_diameter_nm": null, "bet_m2_g": null, "si_al": null, "na_al": null, "k_al": null, "ca_al": null, "precursor": "blast_furnace_slag", "activator": "sodium_silicate", "activator_molarity": null, "ca_si_al": null, "q4_4al_pct": null, "q4_3al_pct": null, "q4_2al_pct": null, "q4_1al_pct": null, "q4_0al_pct": null, "si_al_nmr": null, "ari": null, "al_iv_pct": null, "cn_sr_exafs": null, "chemical_shift_ppm": null, "provenance_doi": "10.1016/j.jhazmat.2019.121765", "source_label": "komljenovic2020", "leach_state": "n/a", "from_figure": true, "value_repeated": false}, {"sample_id": "arbelhaddad2022_2.5pctCs", "matrix_name": "MK-GP 2.5%Cs", "matrix_class": "na_geopolymer", "nuclide": "Cs", "loading_wt_pct": null, "retention_value": 0.044, "retention_type": "clf", "retention_std": null, "censored": "none", "censoring_bound": null, "leachant": "deionised_water", "duration_days": 2.0, "interval_label": null, "ph_leachant": null, "temperature_K": null, "surface_area_volume_ratio": null, "porosity_pct": null, "capillary_pore_volume_mL_g": null, "critical_pore_diameter_nm": null, "bet_m2_g": null, "si_al": 1.0, "na_al": null, "k_al": null, "ca_al": null, "precursor": "metakaolin", "activator": "NaOH_CsOH", "activator_molarity": null, "ca_si_al": null, "q4_4al_pct": null, "q4_3al_pct": null, "q4_2al_pct": null, "q4_1al_pct": null, "q4_0al_pct": null, "si_al_nmr": null, "ari": null, "al_iv_pct": null, "cn_sr_exafs": null, "chemical_shift_ppm": null, "provenance_doi": "Arbel-Haddad 2022 J.Nucl.Mater 133Cs MK-geopolymer (DOI-unverified-AAM)", "source_label": "arbelhaddad2022", "leach_state": "n/a", "from_figure": false, "value_repeated": false}, {"sample_id": "arbelhaddad2022_5pctCs", "matrix_name": "MK-GP 5%Cs", "matrix_class": "na_geopolymer", "nuclide": "Cs", "loading_wt_pct": null, "retention_value": 0.008, "retention_type": "clf", "retention_std": null, "censored": "none", "censoring_bound": null, "leachant": "deionised_water", "duration_days": 2.0, "interval_label": null, "ph_leachant": null, "temperature_K": null, "surface_area_volume_ratio": null, "porosity_pct": null, "capillary_pore_volume_mL_g": null, "critical_pore_diameter_nm": null, "bet_m2_g": null, "si_al": 1.0, "na_al": null, "k_al": null, "ca_al": null, "precursor": "metakaolin", "activator": "NaOH_CsOH", "activator_molarity": null, "ca_si_al": null, "q4_4al_pct": null, "q4_3al_pct": null, "q4_2al_pct": null, "q4_1al_pct": null, "q4_0al_pct": null, "si_al_nmr": null, "ari": null, "al_iv_pct": null, "cn_sr_exafs": null, "chemical_shift_ppm": null, "provenance_doi": "Arbel-Haddad 2022 J.Nucl.Mater 133Cs MK-geopolymer (DOI-unverified-AAM)", "source_label": "arbelhaddad2022", "leach_state": "n/a", "from_figure": false, "value_repeated": false}, {"sample_id": "arbelhaddad2022_7.5pctCs", "matrix_name": "MK-GP 7.5%Cs", "matrix_class": "na_geopolymer", "nuclide": "Cs", "loading_wt_pct": null, "retention_value": 0.004, "retention_type": "clf", "retention_std": null, "censored": "none", "censoring_bound": null, "leachant": "deionised_water", "duration_days": 2.0, "interval_label": null, "ph_leachant": null, "temperature_K": null, "surface_area_volume_ratio": null, "porosity_pct": null, "capillary_pore_volume_mL_g": null, "critical_pore_diameter_nm": null, "bet_m2_g": null, "si_al": 1.0, "na_al": null, "k_al": null, "ca_al": null, "precursor": "metakaolin", "activator": "NaOH_CsOH", "activator_molarity": null, "ca_si_al": null, "q4_4al_pct": null, "q4_3al_pct": null, "q4_2al_pct": null, "q4_1al_pct": null, "q4_0al_pct": null, "si_al_nmr": null, "ari": null, "al_iv_pct": null, "cn_sr_exafs": null, "chemical_shift_ppm": null, "provenance_doi": "Arbel-Haddad 2022 J.Nucl.Mater 133Cs MK-geopolymer (DOI-unverified-AAM)", "source_label": "arbelhaddad2022", "leach_state": "n/a", "from_figure": false, "value_repeated": false}, {"sample_id": "arbelhaddad2022_25pctCs", "matrix_name": "MK-GP 25%Cs", "matrix_class": "na_geopolymer", "nuclide": "Cs", "loading_wt_pct": null, "retention_value": 0.006, "retention_type": "clf", "retention_std": null, "censored": "none", "censoring_bound": null, "leachant": "deionised_water", "duration_days": 2.0, "interval_label": null, "ph_leachant": null, "temperature_K": null, "surface_area_volume_ratio": null, "porosity_pct": null, "capillary_pore_volume_mL_g": null, "critical_pore_diameter_nm": null, "bet_m2_g": null, "si_al": 1.0, "na_al": null, "k_al": null, "ca_al": null, "precursor": "metakaolin", "activator": "NaOH_CsOH", "activator_molarity": null, "ca_si_al": null, "q4_4al_pct": null, "q4_3al_pct": null, "q4_2al_pct": null, "q4_1al_pct": null, "q4_0al_pct": null, "si_al_nmr": null, "ari": null, "al_iv_pct": null, "cn_sr_exafs": null, "chemical_shift_ppm": null, "provenance_doi": "Arbel-Haddad 2022 J.Nucl.Mater 133Cs MK-geopolymer (DOI-unverified-AAM)", "source_label": "arbelhaddad2022", "leach_state": "n/a", "from_figure": false, "value_repeated": false}, {"sample_id": "arbelhaddad2022_50pctCs", "matrix_name": "MK-GP 50%Cs", "matrix_class": "na_geopolymer", "nuclide": "Cs", "loading_wt_pct": null, "retention_value": 0.056, "retention_type": "clf", "retention_std": null, "censored": "none", "censoring_bound": null, "leachant": "deionised_water", "duration_days": 2.0, "interval_label": null, "ph_leachant": null, "temperature_K": null, "surface_area_volume_ratio": null, "porosity_pct": null, "capillary_pore_volume_mL_g": null, "critical_pore_diameter_nm": null, "bet_m2_g": null, "si_al": 1.0, "na_al": null, "k_al": null, "ca_al": null, "precursor": "metakaolin", "activator": "NaOH_CsOH", "activator_molarity": null, "ca_si_al": null, "q4_4al_pct": null, "q4_3al_pct": null, "q4_2al_pct": null, "q4_1al_pct": null, "q4_0al_pct": null, "si_al_nmr": null, "ari": null, "al_iv_pct": null, "cn_sr_exafs": null, "chemical_shift_ppm": null, "provenance_doi": "Arbel-Haddad 2022 J.Nucl.Mater 133Cs MK-geopolymer (DOI-unverified-AAM)", "source_label": "arbelhaddad2022", "leach_state": "n/a", "from_figure": false, "value_repeated": false}, {"sample_id": "arbelhaddad2022_100pctCs", "matrix_name": "MK-GP 100%Cs", "matrix_class": "na_geopolymer", "nuclide": "Cs", "loading_wt_pct": null, "retention_value": 0.139, "retention_type": "clf", "retention_std": null, "censored": "none", "censoring_bound": null, "leachant": "deionised_water", "duration_days": 2.0, "interval_label": null, "ph_leachant": null, "temperature_K": null, "surface_area_volume_ratio": null, "porosity_pct": null, "capillary_pore_volume_mL_g": null, "critical_pore_diameter_nm": null, "bet_m2_g": null, "si_al": 1.0, "na_al": null, "k_al": null, "ca_al": null, "precursor": "metakaolin", "activator": "NaOH_CsOH", "activator_molarity": null, "ca_si_al": null, "q4_4al_pct": null, "q4_3al_pct": null, "q4_2al_pct": null, "q4_1al_pct": null, "q4_0al_pct": null, "si_al_nmr": null, "ari": null, "al_iv_pct": null, "cn_sr_exafs": null, "chemical_shift_ppm": null, "provenance_doi": "Arbel-Haddad 2022 J.Nucl.Mater 133Cs MK-geopolymer (DOI-unverified-AAM)", "source_label": "arbelhaddad2022", "leach_state": "n/a", "from_figure": false, "value_repeated": false}, {"sample_id": "frederickx2025_low_Cs", "matrix_name": "MK N-A-S-H waste form (low loading)", "matrix_class": "na_geopolymer", "nuclide": "Cs", "loading_wt_pct": null, "retention_value": 6.9, "retention_type": "leachability_index", "retention_std": null, "censored": "none", "censoring_bound": null, "leachant": "NH4NO3_accelerated", "duration_days": null, "interval_label": null, "ph_leachant": null, "temperature_K": null, "surface_area_volume_ratio": null, "porosity_pct": null, "capillary_pore_volume_mL_g": null, "critical_pore_diameter_nm": null, "bet_m2_g": null, "si_al": null, "na_al": null, "k_al": null, "ca_al": null, "precursor": "metakaolin_blast_furnace_slag", "activator": "sodium_silicate", "activator_molarity": null, "ca_si_al": null, "q4_4al_pct": null, "q4_3al_pct": null, "q4_2al_pct": null, "q4_1al_pct": null, "q4_0al_pct": null, "si_al_nmr": null, "ari": null, "al_iv_pct": null, "cn_sr_exafs": null, "chemical_shift_ppm": null, "provenance_doi": "10.3390/su17041756", "source_label": "frederickx2025", "leach_state": "n/a", "from_figure": false, "value_repeated": false}, {"sample_id": "frederickx2025_low_Sr", "matrix_name": "MK N-A-S-H waste form (low loading)", "matrix_class": "na_geopolymer", "nuclide": "Sr", "loading_wt_pct": null, "retention_value": 7.0, "retention_type": "leachability_index", "retention_std": null, "censored": "none", "censoring_bound": null, "leachant": "NH4NO3_accelerated", "duration_days": null, "interval_label": null, "ph_leachant": null, "temperature_K": null, "surface_area_volume_ratio": null, "porosity_pct": null, "capillary_pore_volume_mL_g": null, "critical_pore_diameter_nm": null, "bet_m2_g": null, "si_al": null, "na_al": null, "k_al": null, "ca_al": null, "precursor": "metakaolin_blast_furnace_slag", "activator": "sodium_silicate", "activator_molarity": null, "ca_si_al": null, "q4_4al_pct": null, "q4_3al_pct": null, "q4_2al_pct": null, "q4_1al_pct": null, "q4_0al_pct": null, "si_al_nmr": null, "ari": null, "al_iv_pct": null, "cn_sr_exafs": null, "chemical_shift_ppm": null, "provenance_doi": "10.3390/su17041756", "source_label": "frederickx2025", "leach_state": "n/a", "from_figure": false, "value_repeated": false}, {"sample_id": "frederickx2025_high_Cs", "matrix_name": "MK N-A-S-H waste form (high loading)", "matrix_class": "na_geopolymer", "nuclide": "Cs", "loading_wt_pct": null, "retention_value": 7.0, "retention_type": "leachability_index", "retention_std": null, "censored": "none", "censoring_bound": null, "leachant": "NH4NO3_accelerated", "duration_days": null, "interval_label": null, "ph_leachant": null, "temperature_K": null, "surface_area_volume_ratio": null, "porosity_pct": null, "capillary_pore_volume_mL_g": null, "critical_pore_diameter_nm": null, "bet_m2_g": null, "si_al": null, "na_al": null, "k_al": null, "ca_al": null, "precursor": "metakaolin_blast_furnace_slag", "activator":
