Repository: mulhamfetna/geomind-radionuclide-adsorption

# GEOMIND-R — Framework Aluminium Governs Radionuclide Uptake in Geopolymers
An **audited, provenance-tracked meta-analysis database** of caesium and strontium uptake and
immobilisation in geopolymers and alkali-activated materials — with the analysis pipeline, a
validated forward model, and an interactive lab to explore it.

**Mulham Fetna** (lead author) · Dept. of Mechatronics Engineering, Faculty of Electrical and
Electronic Engineering, University of Aleppo — [ORCID 0009-0006-4432-798X](https://orcid.org/0009-0006-4432-798X)
**Dr. Abdulrazzaq Hammal** (supervisor) · Dept. of Basic Science – Chemistry, Faculty of Electrical

File: notebook_lab/lab_bundle.json (part 6 of 14)
"sodium_silicate", "activator_molarity": null, "ca_si_al": null, "q4_4al_pct": null, "q4_3al_pct": null, "q4_2al_pct": null, "q4_1al_pct": null, "q4_0al_pct": null, "si_al_nmr": null, "ari": null, "al_iv_pct": null, "cn_sr_exafs": null, "chemical_shift_ppm": null, "provenance_doi": "10.3390/su17041756", "source_label": "frederickx2025", "leach_state": "n/a", "from_figure": false, "value_repeated": false}, {"sample_id": "frederickx2025_high_Sr", "matrix_name": "MK N-A-S-H waste form (high loading)", "matrix_class": "na_geopolymer", "nuclide": "Sr", "loading_wt_pct": null, "retention_value": 6.7, "retention_type": "leachability_index", "retention_std": null, "censored": "none", "censoring_bound": null, "leachant": "NH4NO3_accelerated", "duration_days": null, "interval_label": null, "ph_leachant": null, "temperature_K": null, "surface_area_volume_ratio": null, "porosity_pct": null, "capillary_pore_volume_mL_g": null, "critical_pore_diameter_nm": null, "bet_m2_g": null, "si_al": null, "na_al": null, "k_al": null, "ca_al": null, "precursor": "metakaolin_blast_furnace_slag", "activator": "sodium_silicate", "activator_molarity": null, "ca_si_al": null, "q4_4al_pct": null, "q4_3al_pct": null, "q4_2al_pct": null, "q4_1al_pct": null, "q4_0al_pct": null, "si_al_nmr": null, "ari": null, "al_iv_pct": null, "cn_sr_exafs": null, "chemical_shift_ppm": null, "provenance_doi": "10.3390/su17041756", "source_label": "frederickx2025", "leach_state": "n/a", "from_figure": false, "value_repeated": false}, {"sample_id": "vandevenne2018_AAM_1_Cs", "matrix_name": "AAM_1", "matrix_class": "slag_blend", "nuclide": "Cs", "loading_wt_pct": 1.0, "retention_value": 14.0, "retention_type": "leached_pct", "retention_std": 2.0, "censored": "none", "censoring_bound": null, "leachant": "milli_q_water", "duration_days": 28.0, "interval_label": null, "ph_leachant": null, "temperature_K": 363.15, "surface_area_volume_ratio": null, "porosity_pct": null, "capillary_pore_volume_mL_g": null, "critical_pore_diameter_nm": null, "bet_m2_g": null, "si_al": 0.95, "na_al": null, "k_al": null, "ca_al": null, "precursor": "synthetic_ca_si_al_slag", "activator": "sodium_hydroxide", "activator_molarity": null, "ca_si_al": 0.42, "q4_4al_pct": null, "q4_3al_pct": null, "q4_2al_pct": null, "q4_1al_pct": null, "q4_0al_pct": null, "si_al_nmr": null, "ari": null, "al_iv_pct": null, "cn_sr_exafs": null, "chemical_shift_ppm": null, "provenance_doi": "10.1016/j.jnucmat.2018.08.045", "source_label": "vandevenne2018", "leach_state": "n/a", "from_figure": false, "value_repeated": false}, {"sample_id": "vandevenne2018_AAM_1_Sr", "matrix_name": "AAM_1", "matrix_class": "slag_blend", "nuclide": "Sr", "loading_wt_pct": 1.0, "retention_value": 1.11, "retention_type": "leached_pct", "retention_std": 0.07, "censored": "none", "censoring_bound": null, "leachant": "milli_q_water", "duration_days": 28.0, "interval_label": null, "ph_leachant": null, "temperature_K": 363.15, "surface_area_volume_ratio": null, "porosity_pct": null, "capillary_pore_volume_mL_g": null, "critical_pore_diameter_nm": null, "bet_m2_g": null, "si_al": 0.95, "na_al": null, "k_al": null, "ca_al": null, "precursor": "synthetic_ca_si_al_slag", "activator": "sodium_hydroxide", "activator_molarity": null, "ca_si_al": 0.42, "q4_4al_pct": null, "q4_3al_pct": null, "q4_2al_pct": null, "q4_1al_pct": null, "q4_0al_pct": null, "si_al_nmr": null, "ari": null, "al_iv_pct": null, "cn_sr_exafs": null, "chemical_shift_ppm": null, "provenance_doi": "10.1016/j.jnucmat.2018.08.045", "source_label": "vandevenne2018", "leach_state": "n/a", "from_figure": false, "value_repeated": false}, {"sample_id": "vandevenne2018_AAM_1.1_Cs", "matrix_name": "AAM_1.1", "matrix_class": "slag_blend", "nuclide": "Cs", "loading_wt_pct": 1.0, "retention_value": 7.8, "retention_type": "leached_pct", "retention_std": 0.3, "censored": "none", "censoring_bound": null, "leachant": "milli_q_water", "duration_days": 28.0, "interval_label": null, "ph_leachant": null, "temperature_K": 363.15, "surface_area_volume_ratio": null, "porosity_pct": null, "capillary_pore_volume_mL_g": null, "critical_pore_diameter_nm": null, "bet_m2_g": null, "si_al": 1.1, "na_al": null, "k_al": null, "ca_al": null, "precursor": "synthetic_ca_si_al_slag", "activator": "sodium_hydroxide", "activator_molarity": null, "ca_si_al": 0.43, "q4_4al_pct": null, "q4_3al_pct": null, "q4_2al_pct": null, "q4_1al_pct": null, "q4_0al_pct": null, "si_al_nmr": null, "ari": null, "al_iv_pct": null, "cn_sr_exafs": null, "chemical_shift_ppm": null, "provenance_doi": "10.1016/j.jnucmat.2018.08.045", "source_label": "vandevenne2018", "leach_state": "n/a", "from_figure": false, "value_repeated": false}, {"sample_id": "vandevenne2018_AAM_1.1_Sr", "matrix_name": "AAM_1.1", "matrix_class": "slag_blend", "nuclide": "Sr", "loading_wt_pct": 1.0, "retention_value": 0.5, "retention_type": "leached_pct", "retention_std": 0.04, "censored": "none", "censoring_bound": null, "leachant": "milli_q_water", "duration_days": 28.0, "interval_label": null, "ph_leachant": null, "temperature_K": 363.15, "surface_area_volume_ratio": null, "porosity_pct": null, "capillary_pore_volume_mL_g": null, "critical_pore_diameter_nm": null, "bet_m2_g": null, "si_al": 1.1, "na_al": null, "k_al": null, "ca_al": null, "precursor": "synthetic_ca_si_al_slag", "activator": "sodium_hydroxide", "activator_molarity": null, "ca_si_al": 0.43, "q4_4al_pct": null, "q4_3al_pct": null, "q4_2al_pct": null, "q4_1al_pct": null, "q4_0al_pct": null, "si_al_nmr": null, "ari": null, "al_iv_pct": null, "cn_sr_exafs": null, "chemical_shift_ppm": null, "provenance_doi": "10.1016/j.jnucmat.2018.08.045", "source_label": "vandevenne2018", "leach_state": "n/a", "from_figure": false, "value_repeated": false}, {"sample_id": "vandevenne2018_AAM_2_Cs", "matrix_name": "AAM_2", "matrix_class": "slag_blend", "nuclide": "Cs", "loading_wt_pct": 1.0, "retention_value": 20.1, "retention_type": "leached_pct", "retention_std": 0.5, "censored": "none", "censoring_bound": null, "leachant": "milli_q_water", "duration_days": 28.0, "interval_label": null, "ph_leachant": null, "temperature_K": 363.15, "surface_area_volume_ratio": null, "porosity_pct": null, "capillary_pore_volume_mL_g": null, "critical_pore_diameter_nm": null, "bet_m2_g": null, "si_al": 2.0, "na_al": null, "k_al": null, "ca_al": null, "precursor": "synthetic_ca_si_al_slag", "activator": "sodium_hydroxide", "activator_molarity": null, "ca_si_al": 0.44, "q4_4al_pct": null, "q4_3al_pct": null, "q4_2al_pct": null, "q4_1al_pct": null, "q4_0al_pct": null, "si_al_nmr": null, "ari": null, "al_iv_pct": null, "cn_sr_exafs": null, "chemical_shift_ppm": null, "provenance_doi": "10.1016/j.jnucmat.2018.08.045", "source_label": "vandevenne2018", "leach_state": "n/a", "from_figure": false, "value_repeated": false}, {"sample_id": "vandevenne2018_AAM_2_Sr", "matrix_name": "AAM_2", "matrix_class": "slag_blend", "nuclide": "Sr", "loading_wt_pct": 1.0, "retention_value": 0.74, "retention_type": "leached_pct", "retention_std": 0.3, "censored": "none", "censoring_bound": null, "leachant": "milli_q_water", "duration_days": 28.0, "interval_label": null, "ph_leachant": null, "temperature_K": 363.15, "surface_area_volume_ratio": null, "porosity_pct": null, "capillary_pore_volume_mL_g": null, "critical_pore_diameter_nm": null, "bet_m2_g": null, "si_al": 2.0, "na_al": null, "k_al": null, "ca_al": null, "precursor": "synthetic_ca_si_al_slag", "activator": "sodium_hydroxide", "activator_molarity": null, "ca_si_al": 0.44, "q4_4al_pct": null, "q4_3al_pct": null, "q4_2al_pct": null, "q4_1al_pct": null, "q4_0al_pct": null, "si_al_nmr": null, "ari": null, "al_iv_pct": null, "cn_sr_exafs": null, "chemical_shift_ppm": null, "provenance_doi": "10.1016/j.jnucmat.2018.08.045", "source_label": "vandevenne2018", "leach_state": "n/a", "from_figure": false, "value_repeated": false}, {"sample_id": "vandevenne2018_AAM_2.4_Cs", "matrix_name": "AAM_2.4", "matrix_class": "slag_blend", "nuclide": "Cs", "loading_wt_pct": 1.0, "retention_value": 40.0, "retention_type": "leached_pct", "retention_std": 2.0, "censored": "none", "censoring_bound": null, "leachant": "milli_q_water", "duration_days": 28.0, "interval_label": null, "ph_leachant": null, "temperature_K": 363.15, "surface_area_volume_ratio": null, "porosity_pct": null, "capillary_pore_volume_mL_g": null, "critical_pore_diameter_nm": null, "bet_m2_g": null, "si_al": 2.4, "na_al": null, "k_al": null, "ca_al": null, "precursor": "synthetic_ca_si_al_slag", "activator": "sodium_hydroxide", "activator_molarity": null, "ca_si_al": 0.59, "q4_4al_pct": null, "q4_3al_pct": null, "q4_2al_pct": null, "q4_1al_pct": null, "q4_0al_pct": null, "si_al_nmr": null, "ari": null, "al_iv_pct": null, "cn_sr_exafs": null, "chemical_shift_ppm": null, "provenance_doi": "10.1016/j.jnucmat.2018.08.045", "source_label": "vandevenne2018", "leach_state": "n/a", "from_figure": false, "value_repeated": false}, {"sample_id": "vandevenne2018_AAM_2.4_Sr", "matrix_name": "AAM_2.4", "matrix_class": "slag_blend", "nuclide": "Sr", "loading_wt_pct": 1.0, "retention_value": 1.4, "retention_type": "leached_pct", "retention_std": 0.2, "censored": "none", "censoring_bound": null, "leachant": "milli_q_water", "duration_days": 28.0, "interval_label": null, "ph_leachant": null, "temperature_K": 363.15, "surface_area_volume_ratio": null, "porosity_pct": null, "capillary_pore_volume_mL_g": null, "critical_pore_diameter_nm": null, "bet_m2_g": null, "si_al": 2.4, "na_al": null, "k_al": null, "ca_al": null, "precursor": "synthetic_ca_si_al_slag", "activator": "sodium_hydroxide", "activator_molarity": null, "ca_si_al": 0.59, "q4_4al_pct": null, "q4_3al_pct": null, "q4_2al_pct": null, "q4_1al_pct": null, "q4_0al_pct": null, "si_al_nmr": null, "ari": null, "al_iv_pct": null, "cn_sr_exafs": null, "chemical_shift_ppm": null, "provenance_doi": "10.1016/j.jnucmat.2018.08.045", "source_label": "vandevenne2018", "leach_state": "n/a", "from_figure": false, "value_repeated": false}, {"sample_id": "vandevenne2018_AAM_3.4_Cs", "matrix_name": "AAM_3.4", "matrix_class": "slag_blend", "nuclide": "Cs", "loading_wt_pct": 1.0, "retention_value": 46.0, "retention_type": "leached_pct", "retention_std": 2.0, "censored": "none", "censoring_bound": null, "leachant": "milli_q_water", "duration_days": 28.0, "interval_label": null, "ph_leachant": null, "temperature_K": 363.15, "surface_area_volume_ratio": null, "porosity_pct": null, "capillary_pore_volume_mL_g": null, "critical_pore_diameter_nm": null, "bet_m2_g": null, "si_al": 3.4, "na_al": null, "k_al": null, "ca_al": null, "precursor": "synthetic_ca_si_al_slag", "activator": "sodium_hydroxide", "activator_molarity": null, "ca_si_al": 1.0, "q4_4al_pct": null, "q4_3al_pct": null, "q4_2al_pct": null, "q4_1al_pct": null, "q4_0al_pct": null, "si_al_nmr": null, "ari": null, "al_iv_pct": null, "cn_sr_exafs": null, "chemical_shift_ppm": null, "provenance_doi": "10.1016/j.jnucmat.2018.08.045", "source_label": "vandevenne2018", "leach_state": "n/a", "from_figure": false, "value_repeated": false}, {"sample_id": "vandevenne2018_AAM_3.4_Sr", "matrix_name": "AAM_3.4", "matrix_class": "slag_blend", "nuclide": "Sr", "loading_wt_pct": 1.0, "retention_value": 4.9, "retention_type": "leached_pct", "retention_std": 0.5, "censored": "none", "censoring_bound": null, "leachant": "milli_q_water", "duration_days": 28.0, "interval_label": null, "ph_leachant": null, "temperature_K": 363.15, "surface_area_volume_ratio": null, "porosity_pct": null, "capillary_pore_volume_mL_g": null, "critical_pore_diameter_nm": null, "bet_m2_g": null, "si_al": 3.4, "na_al": null, "k_al": null, "ca_al": null, "precursor": "synthetic_ca_si_al_slag", "activator": "sodium_hydroxide", "activator_molarity": null, "ca_si_al": 1.0, "q4_4al_pct": null, "q4_3al_pct": null, "q4_2al_pct": null, "q4_1al_pct": null, "q4_0al_pct": null, "si_al_nmr": null, "ari": null, "al_iv_pct": null, "cn_sr_exafs": null, "chemical_shift_ppm": null, "provenance_doi": "10.1016/j.jnucmat.2018.08.045", "source_label": "vandevenne2018", "leach_state": "n/a", "from_figure": false, "value_repeated": false}, {"sample_id": "vandevenne2018_AAM_3.4b_Cs", "matrix_name": "AAM_3.4b", "matrix_class": "slag_blend", "nuclide": "Cs", "loading_wt_pct": 1.0, "retention_value": 40.9, "retention_type": "leached_pct", "retention_std": 0.7, "censored": "none", "censoring_bound": null, "leachant": "milli_q_water", "duration_days": 28.0, "interval_label": null, "ph_leachant": null, "temperature_K": 363.15, "surface_area_volume_ratio": null, "porosity_pct": null, "capillary_pore_volume_mL_g": null, "critical_pore_diameter_nm": null, "bet_m2_g": null, "si_al": 3.4, "na_al": null, "k_al": null, "ca_al": null, "precursor": "synthetic_ca_si_al_slag", "activator": "sodium_hydroxide", "activator_molarity": null, "ca_si_al": 1.0, "q4_4al_pct": null, "q4_3al_pct": null, "q4_2al_pct": null, "q4_1al_pct": null, "q4_0al_pct": null, "si_al_nmr": null, "ari": null, "al_iv_pct": null, "cn_sr_exafs": null, "chemical_shift_ppm": null, "provenance_doi": "10.1016/j.jnucmat.2018.08.045", "source_label": "vandevenne2018", "leach_state": "n/a", "from_figure": false, "value_repeated": true}, {"sample_id": "vandevenne2018_AAM_3.4b_Sr", "matrix_name": "AAM_3.4b", "matrix_class": "slag_blend", "nuclide": "Sr", "loading_wt_pct": 1.0, "retention_value": 5.0, "retention_type": "leached_pct", "retention_std": 0.4, "censored": "none", "censoring_bound": null, "leachant": "milli_q_water", "duration_days": 28.0, "interval_label": null, "ph_leachant": null, "temperature_K": 363.15, "surface_area_volume_ratio": null, "porosity_pct": null, "capillary_pore_volume_mL_g": null, "critical_pore_diameter_nm": null, "bet_m2_g": null, "si_al": 3.4, "na_al": null, "k_al": null, "ca_al": null, "precursor": "synthetic_ca_si_al_slag", "activator": "sodium_hydroxide", "activator_molarity": null, "ca_si_al": 1.0, "q4_4al_pct": null, "q4_3al_pct": null, "q4_2al_pct": null, "q4_1al_pct": null, "q4_0al_pct": null, "si_al_nmr": null, "ari": null, "al_iv_pct": null, "cn_sr_exafs": null, "chemical_shift_ppm": null, "provenance_doi": "10.1016/j.jnucmat.2018.08.045", "source_label": "vandevenne2018", "leach_state": "n/a", "from_figure": false, "value_repeated": true}, {"sample_id": "vandevenne2018_AAM_5.1_Cs", "matrix_name": "AAM_5.1", "matrix_class": "slag_blend", "nuclide": "Cs", "loading_wt_pct": 1.0, "retention_value": 27.8, "retention_type": "leached_pct", "retention_std": 0.9, "censored": "none", "censoring_bound": null, "leachant": "milli_q_water", "duration_days": 28.0, "interval_label": null, "ph_leachant": null, "temperature_K": 363.15, "surface_area_volume_ratio": null, "porosity_pct": null, "capillary_pore_volume_mL_g": null, "critical_pore_diameter_nm": null, "bet_m2_g": null, "si_al": 5.1, "na_al": null, "k_al": null, "ca_al": null, "precursor": "synthetic_ca_si_al_slag", "activator": "sodium_hydroxide", "activator_molarity": null, "ca_si_al": 0.45, "q4_4al_pct": null, "q4_3al_pct": null, "q4_2al_pct": null, "q4_1al_pct": null, "q4_0al_pct": null, "si_al_nmr": null, "ari": null, "al_iv_pct": null, "cn_sr_exafs": null, "chemical_shift_ppm": null, "provenance_doi": "10.1016/j.jnucmat.2018.08.045", "source_label": "vandevenne2018", "leach_state": "n/a", "from_figure": false, "value_repeated": false}, {"sample_id": "vandevenne2018_AAM_5.1_Sr", "matrix_name": "AAM_5.1", "matrix_class": "slag_blend", "nuclide": "Sr", "loading_wt_pct": 1.0, "retention_value": 0.9, "retention_type": "leached_pct", "retention_std": 0.1, "censored": "none", "censoring_bound": null, "leachant": "milli_q_water", "duration_days": 28.0, "interval_label": null, "ph_leachant": null, "temperature_K": 363.15, "surface_area_volume_ratio": null, "porosity_pct": null, "capillary_pore_volume_mL_g": null, "critical_pore_diameter_nm": null, "bet_m2_g": null, "si_al": 5.1, "na_al": null, "k_al": null, "ca_al": null, "precursor": "synthetic_ca_si_al_slag", "activator": "sodium_hydroxide", "activator_molarity": null, "ca_si_al": 0.45, "q4_4al_pct": null, "q4_3al_pct": null, "q4_2al_pct": null, "q4_1al_pct": null, "q4_0al_pct": null, "si_al_nmr": null, "ari": null, "al_iv_pct": null, "cn_sr_exafs": null, "chemical_shift_ppm": null, "provenance_doi": "10.1016/j.jnucmat.2018.08.045", "source_label": "vandevenne2018", "leach_state": "n/a", "from_figure": false, "value_repeated": false}, {"sample_id": "jain2022_Cs2", "matrix_name": "FA-GP 2 wt% Cs", "matrix_class": "fly_ash_geopolymer", "nuclide": "Cs", "loading_wt_pct": 2.0, "retention_value": 12.5, "retention_type": "leachability_index", "retention_std": null, "censored": "none", "censoring_bound": null, "leachant": "deionised_water", "duration_days": null, "interval_label": null, "ph_leachant": null, "temperature_K": null, "surface_area_volume_ratio": null, "porosity_pct": null, "capillary_pore_volume_mL_g": 0.028, "critical_pore_diameter_nm": null, "bet_m2_g": 13.66, "si_al": null, "na_al": null, "k_al": null, "ca_al": null, "precursor": "fly_ash", "activator": "sodium_hydroxide", "activator_molarity": 5.0, "ca_si_al": null, "q4_4al_pct": null, "q4_3al_pct": null, "q4_2al_pct": null, "q4_1al_pct": null, "q4_0al_pct": null, "si_al_nmr": null, "ari": null, "al_iv_pct": null, "cn_sr_exafs": null, "chemical_shift_ppm": null, "provenance_doi": "10.1016/j.cemconcomp.2022.104679", "source_label": "jain2022", "leach_state": "n/a", "from_figure": false, "value_repeated": false}, {"sample_id": "jain2022_Cs5", "matrix_name": "FA-GP 5 wt% Cs", "matrix_class": "fly_ash_geopolymer", "nuclide": "Cs", "loading_wt_pct": 5.0, "retention_value": 11.5, "retention_type": "leachability_index", "retention_std": null, "censored": "none", "censoring_bound": null, "leachant": "deionised_water", "duration_days": null, "interval_label": null, "ph_leachant": null, "temperature_K": null, "surface_area_volume_ratio": null, "porosity_pct": null, "capillary_pore_volume_mL_g": 0.017, "critical_pore_diameter_nm": null, "bet_m2_g": 9.45, "si_al": null, "na_al": null, "k_al": null, "ca_al": null, "precursor": "fly_ash", "activator": "sodium_hydroxide", "activator_molarity": 5.0, "ca_si_al": null, "q4_4al_pct": null, "q4_3al_pct": null, "q4_2al_pct": null, "q4_1al_pct": null, "q4_0al_pct": null, "si_al_nmr": null, "ari": null, "al_iv_pct": null, "cn_sr_exafs": null, "chemical_shift_ppm": null, "provenance_doi": "10.1016/j.cemconcomp.2022.104679", "source_label": "jain2022", "leach_state": "n/a", "from_figure": false, "value_repeated": false}, {"sample_id": "jain2022_Cs8", "matrix_name": "FA-GP 8 wt% Cs", "matrix_class": "fly_ash_geopolymer", "nuclide": "Cs", "loading_wt_pct": 8.0, "retention_value": 12.3, "retention_type": "leachability_index", "retention_std": null, "censored": "none", "censoring_bound": null, "leachant": "deionised_water", "duration_days": null, "interval_label": null, "ph_leachant": null, "temperature_K": null, "surface_area_volume_ratio": null, "porosity_pct": null, "capillary_pore_volume_mL_g": 0.027, "critical_pore_diameter_nm": null, "bet_m2_g": 11.43, "si_al": null, "na_al": null, "k_al": null, "ca_al": null, "precursor": "fly_ash", "activator": "sodium_hydroxide", "activator_molarity": 5.0, "ca_si_al": null, "q4_4al_pct": null, "q4_3al_pct": null, "q4_2al_pct": null, "q4_1al_pct": null, "q4_0al_pct": null, "si_al_nmr": null, "ari": null, "al_iv_pct": null, "cn_sr_exafs": null, "chemical_shift_ppm": null, "provenance_doi": "10.1016/j.cemconcomp.2022.104679", "source_label": "jain2022", "leach_state": "n/a", "from_figure": false, "value_repeated": false}, {"sample_id": "jain2022_Cs11", "matrix_name": "FA-GP 11 wt% Cs", "matrix_class": "fly_ash_geopolymer", "nuclide": "Cs", "loading_wt_pct": 11.0, "retention_value": 13.4, "retention_type": "leachability_index", "retention_std": null, "censored": "none", "censoring_bound": null, "leachant": "deionised_water", "duration_days": null, "interval_label": null, "ph_leachant": null, "temperature_K": null, "surface_area_volume_ratio": null, "porosity_pct": null, "capillary_pore_volume_mL_g": 0.034, "critical_pore_diameter_nm": null, "bet_m2_g": 21.77, "si_al": null, "na_al": null, "k_al": null, "ca_al": null, "precursor": "fly_ash", "activator": "sodium_hydroxide", "activator_molarity": 5.0, "ca_si_al": null, "q4_4al_pct": null, "q4_3al_pct": null, "q4_2al_pct": null, "q4_1al_pct": null, "q4_0al_pct": null, "si_al_nmr": null, "ari": null, "al_iv_pct": null, "cn_sr_exafs": null, "chemical_shift_ppm": null, "provenance_doi": "10.1016/j.cemconcomp.2022.104679", "source_label": "jain2022", "leach_state": "n/a", "from_figure": false, "value_repeated": false}, {"sample_id": "jain2022_Cs20", "matrix_name": "FA-GP 20 wt% Cs", "matrix_class": "fly_ash_geopolymer", "nuclide": "Cs", "loading_wt_pct": 20.0, "retention_value": 14.5, "retention_type": "leachability_index", "retention_std": null, "censored": "none", "censoring_bound": null, "leachant": "deionised_water", "duration_days": null, "interval_label": null, "ph_leachant": null, "temperature_K": null, "surface_area_volume_ratio": null, "porosity_pct": null, "capillary_pore_volume_mL_g": 0.061, "critical_pore_diameter_nm": null, "bet_m2_g": 40.0, "si_al": null, "na_al": null, "k_al": null, "ca_al": null, "precursor": "fly_ash", "activator": "sodium_hydroxide", "activator_molarity": 5.0, "ca_si_al": null, "q4_4al_pct": null, "q4_3al_pct": null, "q4_2al_pct": null, "q4_1al_pct": null, "q4_0al_pct": null, "si_al_nmr": null, "ari": null, "al_iv_pct": null, "cn_sr_exafs": null, "chemical_shift_ppm": null, "provenance_doi": "10.1016/j.cemconcomp.2022.104679", "source_label": "jain2022", "leach_state": "n/a", "from_figure": false, "value_repeated": false}], "audit": [{"source_file": "data/raw/GEOMIND_RADIOACTIVE_MASTER.xlsx", "source_table": "Feasibility_Ranges", "n_rows": 9, "veracity": "FALSE", "utility": "DISCARD", "reason": "F6: constants verbatim from retired tool v1.0.0; rejects 7/9 feasible samples"}, {"source_file": "data/raw/GEOMIND_RADIOACTIVE_MASTER.xlsx", "source_table": "Sr_Immobilization_Mechanisms", "n_rows": 9, "veracity": "FALSE", "utility": "DISCARD", "reason": "AUDIT F11: NO source column at all + 66.7% internal duplication. Same signature as the fabricated Na-MK/K-MK rows (F7). Untraceable and largely repeated - do not use."}, {"source_file": "data/raw/Physical_Data.csv", "source_table": "_", "n_rows": 867, "veracity": "PROBABLE", "utility": "SUPPORTING", "reason": "Concrete strength; Si_Al/Density/Metakaolin dropped (F1,F2)"}, {"source_file": "data/raw/Physical_Data.xlsx", "source_table": "\u0648\u0631\u0642\u06292", "n_rows": 867, "veracity": "PROBABLE", "utility": "SUPPORTING", "reason": "Concrete strength; Si_Al/Density/Metakaolin dropped (F1,F2)"}, {"source_file": "data/raw/GEOMIND_RADIOACTIVE_MASTER.xlsx", "source_table": "GEOMIND_Parameters", "n_rows": 55, "veracity": "PROBABLE", "utility": "SUPPORTING", "reason": "Model/GEOMIND parameter list; descriptive"}, {"source_file": "data/raw/Functional_Data.csv", "source_table": "_", "n_rows": 28, "veracity": "PROBABLE", "utility": "CORE", "reason": "Hand-compiled Cs/Sr capacities; 10/31 expanded rows failed audit (F7)"}, {"source_file": "data/raw/Functional_Data.xlsx", "source_table": "\u0648\u0631\u0642\u06293", "n_rows": 28, "veracity": "PROBABLE", "utility": "CORE", "reason": "Hand-compiled Cs/Sr capacities; 10/31 expanded rows failed audit (F7)"}, {"source_file": "data/raw/GEOMIND_RADIOACTIVE_MASTER.xlsx", "source_table": "Adsorption_Isotherms", "n_rows": 21, "veracity": "REDUNDANT", "utility": "DISCARD", "reason": "F8: duplicates Functional_Data incl. fabricated Na-MK/K-MK; 3 extra values are Co-60"}, {"source_file": "data/raw/GEOMIND_RADIOACTIVE_MASTER.xlsx", "source_table": "Thermodynamics_Expanded", "n_rows": 18, "veracity": "REDUNDANT", "utility": "DISCARD", "reason": "Same shape/columns as Thermodynamics"}, {"source_file": "data/raw/GEOMIND_RADIOACTIVE_MASTER.xlsx", "source_table": "Cs_Isotherms", "n_rows": 15, "veracity": "REDUNDANT", "utility": "DISCARD", "reason": "F8: strict subset of Adsorption_Isotherms"}, {"source_file": "data/raw/GEOMIND_RADIOACTIVE_MASTER.xlsx", "source_table": "Summary_Statistics_GEOMIND_R", "n_rows": 13, "veracity": "REDUNDANT", "utility": "DISCARD", "reason": "Derived summary of other sheets"}, {"source_file": "data/raw/GEOMIND_R_MASTER_DATABASE_v2.xlsx", "source_table": "Sheet1", "n_rows": 867, "veracity": "UNVERIFIED", "utility": "DISCARD", "reason": "F4: disagrees with Physical_Data in 22 cells, no changelog"}, {"source_file": "data/raw/GEOMIND_RADIOACTIVE_MASTER.xlsx", "source_table": "Surface_Complexation", "n_rows": 38, "veracity": "UNVERIFIED", "utility": "CONTEXT", "reason": "AUDIT: Source column cites 'Eq. (10)-(12)' - EQUATION references, not data sources. These are model outputs, not measurements. Cannot be source-verified."}, {"source_file": "data/raw/GEOMIND_RADIOACTIVE_MASTER.xlsx", "source_table": "Leaching_Model_Comparison", "n_rows": 24, "veracity": "UNVERIFIED", "utility": "CONTEXT", "reason": "Leaching model fits"}, {"source_file": "data/raw/GEOMIND_RADIOACTIVE_MASTER.xlsx", "source_table": "Thermodynamics", "n_rows": 18, "veracity": "UNVERIFIED", "utility": "CONTEXT", "reason": "dG/dH/dS; explains temperature trends, not capacity"}, {"source_file": "data/raw/GEOMIND_RADIOACTIVE_MASTER.xlsx", "source_table": "MD_Simulation_Sr_Cs", "n_rows": 18, "veracity": "UNVERIFIED", "utility": "CONTEXT", "reason": "AUDIT: cites Duque_Redondo_2023 (not held). Simulation output, not measurement."}, {"source_file": "data/raw/GEOMIND_RADIOACTIVE_MASTER.xlsx", "source_table": "FTIR_Sr_Characterization", "n_rows": 18, "veracity": "UNVERIFIED", "utility": "SUPPORTING", "reason": "AUDIT: 88.9% internal duplication - near-zero information content."}, {"source_file": "data/raw/GEOMIND_RADIOACTIVE_MASTER.xlsx", "source_table": "Surface_Complexation_Sr", "n_rows": 15, "veracity": "UNVERIFIED", "utility": "CONTEXT", "reason": "AUDIT: cites Yildirim_2024, a paper we do NOT hold. Unverifiable until acquired."}, {"source_file": "data/raw/GEOMIND_RADIOACTIVE_MASTER.xlsx", "source_table": "Mass_Transport_Models_Sr", "n_rows": 12, "veracity": "UNVERIFIED", "utility": "CONTEXT", "reason": "Diffusivity/transport models"}, {"source_file": "data/raw/GEOMIND_RADIOACTIVE_MASTER.xlsx", "source_table": "XRD_Sr_Phases", "n_rows": 11, "veracity": "UNVERIFIED", "utility": "SUPPORTING", "reason": "AUDIT: 72.7% internal duplication. Cites Kim_2026 (not held)."}, {"source_file": "data/raw/GEOMIND_RADIOACTIVE_MASTER.xlsx", "source_table": "Sr_Leaching_Data", "n_rows": 10, "veracity": "UNVERIFIED", "utility": "CONTEXT", "reason": "AUDIT: cites Kim_2026/Nevin_2026/Yildirim_2024; only Nevin held. 54.8% duplication."}, {"source_file": "data/raw/GEOMIND_RADIOACTIVE_MASTER.xlsx", "source_table": "Zeolite_Comparison_Sr_Cs", "n_rows": 8, "veracity": "UNVERIFIED", "utility": "CONTEXT", "reason": "AUDIT: cites Duque_Redondo_2023 (not held). 21.9% duplication."}, {"source_file": "data/raw/GEOMIND_RADIOACTIVE_MASTER.xlsx", "source_table": "EXAFS_Sr_Structural_Parameters", "n_rows": 8, "veracity": "UNVERIFIED", "utility": "SUPPORTING", "reason": "AUDIT: 31.2% duplication; cites Kim_2026 (not held). Verify before feature use."}, {"source_file": "data/raw/GEOMIND_RADIOACTIVE_MASTER.xlsx", "source_table": "Magnetic_Properties", "n_rows": 3, "veracity": "UNVERIFIED", "utility": "CONTEXT", "reason": "Magnetisation of magnetic composites; niche"}, {"source_file": "data/external/aam-oulu-2026/2. Characterization data/1. Characterization of precursors/XRD precursors/All XRD data (precursors).xlsx", "source_table": "Sheet1", "n_rows": 5001, "veracity": "VERIFIED_TRUE", "utility": "SUPPORTING", "reason": "Raw XRD diffractograms; phase ID - supports crystallinity descriptors"}, {"source_file": "data/external/aam-oulu-2026/2. Characterization data/2. Characterization data of AAMs and geopolymers/XRD AAMs & geopolymers/All XRD data (AAM & geopolymer).xlsx", "source_table": "AAMs and geopolymer XRD", "n_rows": 5001, "veracity": "VERIFIED_TRUE", "utility": "SUPPORTING", "reason": "Raw XRD diffractograms; phase ID - supports crystallinity descriptors"}, {"source_file": "data/external/aam-oulu-2026/2. Characterization data/2. Characterization data of AAMs and geopolymers/Si NMR AAMs & geopolymers/All data.xlsx", "source_table": "Sheet1", "n_rows": 2049, "veracity": "VERIFIED_TRUE", "utility": "SUPPORTING", "reason": "Raw 29Si MAS-NMR spectra; needs deconvolution to yield Q4(mAl) (see NMR plan)"}, {"source_file": "data/external/aam-oulu-2026/2. Characterization data/2. Characterization data of AAMs and geopolymers/FTIR AAMs & geopolymers/All FTIR data.xlsx", "source_table": "FTIR data", "n_rows": 1868, "veracity": "VERIFIED_TRUE", "utility": "SUPPORTING", "reason": "Raw FTIR spectra; Si-O-T band positions track network polymerisation"}, {"source_file": "data/raw/Data.xlsx", "source_table": "Sheet1", "n_rows": 672, "veracity": "VERIFIED_TRUE", "utility": "SUPPORTING", "reason": "Upstream source of Physical_Data strengths"}, {"source_file": "data/external/aam-oulu-2026/2. Characterization data/2. Characterization data of AAMs and geopolymers/PSD AAMs & geopolymers/Sample 1-11.xlsx", "source_table": "S-10", "n_rows": 192, "veracity": "VERIFIED_TRUE", "utility": "SUPPORTING", "reason": "Particle size distributions"}, {"source_file": "data/external/aam-oulu-2026/2. Characterization data/2. Characterization data of AAMs and geopolymers/PSD AAMs & geopolymers/Sample 1-11.xlsx", "source_table": "S-11", "n_rows": 192, "veracity": "VERIFIED_TRUE", "utility": "SUPPORTING", "reason": "Particle size distributions"}, {"source_file": "data/raw/N data.xls", "source_table": "Sheet1", "n_rows": 186, "veracity": "VERIFIED_TRUE", "utility": "SUPPORTING", "reason": "Second upstream strength source"}, {"source_file": "data/external/aam-oulu-2026/2. Characterization data/2. Characterization data of AAMs and geopolymers/PSD AAMs & geopolymers/Sample 1-11.xlsx", "source_table": "S-1", "n_rows": 186, "veracity": "VERIFIED_TRUE", "utility": "SUPPORTING", "reason": "Particle size distributions"}, {"source_file": "data/external/aam-oulu-2026/2. Characterization data/2. Characterization data of AAMs and geopolymers/PSD AAMs & geopolymers/Sample 1-11.xlsx", "source_table": "S-2", "n_rows": 186, "veracity": "VERIFIED_TRUE", "utility": "SUPPORTING", "reason": "Particle size distributions"}, {"source_file": "data/external/aam-oulu-2026/2. Characterization data/2. Characterization data of AAMs and geopolymers/PSD AAMs & geopolymers/Sample 1-11.xlsx", "source_table": "S-3", "n_rows": 186, "veracity": "VERIFIED_TRUE", "utility": "SUPPORTING", "reason": "Particle size distributions"}, {"source_file": "data/external/aam-oulu-2026/2. Characterization data/2. Characterization data of AAMs and geopolymers/PSD AAMs & geopolymers/Sample 1-11.xlsx", "source_table": "S-4", "n_rows": 186, "veracity": "VERIFIED_TRUE", "utility": "SUPPORTING", "reason": "Particle size distributions"}, {"source_file": "data/external/aam-oulu-2026/2. Characterization data/2. Characterization data of AAMs and geopolymers/PSD AAMs & geopolymers/Sample 1-11.xlsx", "source_table": "S-5", "n_rows": 186, "veracity": "VERIFIED_TRUE", "utility": "SUPPORTING", "reason": "Particle size distributions"}, {"source_file": "data/external/aam-oulu-2026/2. Characterization data/2. Characterization data of AAMs and geopolymers/PSD AAMs & geopolymers/Sample 1-11.xlsx", "source_table": "S-6", "n_rows": 186, "veracity": "VERIFIED_TRUE", "utility": "SUPPORTING", "reason": "Particle size distributions"}, {"source_file": "data/external/aam-oulu-2026/2. Characterization data/2. Characterization data of AAMs and geopolymers/PSD AAMs & geopolymers/Sample 1-11.xlsx", "source_table": "S-7", "n_rows": 186, "veracity": "VERIFIED_TRUE", "utility": "SUPPORTING", "reason": "Particle size distributions"}, {"source_file": "data/external/aam-oulu-2026/2. Characterization data/2. Characterization data of AAMs and geopolymers/PSD AAMs & geopolymers/Sample 1-11.xlsx", "source_table": "S-8", "n_rows": 186, "veracity": "VERIFIED_TRUE", "utility": "SUPPORTING", "reason": "Particle size distributions"}, {"source_file": "data/external/aam-oulu-2026/2. Characterization data/2. Characterization data of AAMs and geopolymers/PSD AAMs & geopolymers/Sample 1-11.xlsx", "source_table": "S-9", "n_rows": 186, "veracity": "VERIFIED_TRUE", "utility": "SUPPORTING", "reason": "Particle size distributions"}, {"source_file": "data/external/aam-oulu-2026/2. Characterization data/2. Characterization data of AAMs and geopolymers/PSD AAMs & geopolymers/Sample 12-20.xlsx", "source_table": "S-12", "n_rows": 186, "veracity": "VERIFIED_TRUE", "utility": "SUPPORTING", "reason": "Particle size distributions"}, {"source_file": "data/external/aam-oulu-2026/2. Characterization data/2. Characterization data of AAMs and geopolymers/PSD AAMs & geopolymers/Sample 12-20.xlsx", "source_table": "S-13", "n_rows": 186, "veracity": "VERIFIED_TRUE", "utility": "SUPPORTING", "reason": "Particle size distributions"}, {"source_file": "data/external/aam-oulu-2026/2. Characterization data/2. Characterization data of AAMs and geopolymers/PSD AAMs & geopolymers/Sample 12-20.xlsx", "source_table": "S-14", "n_rows": 186, "veracity": "VERIFIED_TRUE", "utility": "SUPPORTING", "reason": "Particle size distributions"}, {"source_file": "data/external/aam-oulu-2026/2. Characterization data/2. Characterization data of AAMs and geopolymers/PSD AAMs & geopolymers/Sample 12-20.xlsx", "source_table": "S-15", "n_rows": 186, "veracity": "VERIFIED_TRUE", "utility": "SUPPORTING", "reason": "Particle size distributions"}, {"source_file": "data/external/aam-oulu-2026/2. Characterization data/2. Characterization data of AAMs and geopolymers/PSD AAMs & geopolymers/Sample 12-20.xlsx", "source_table": "S-16", "n_rows": 186, "veracity": "VERIFIED_TRUE", "utility": "SUPPORTING", "reason": "Particle size distributions"}, {"source_file": "data/external/aam-oulu-2026/2. Characterization data/2. Characterization data of AAMs and geopolymers/PSD AAMs & geopolymers/Sample 12-20.xlsx", "source_table": "S-17", "n_rows": 186, "veracity": "VERIFIED_TRUE", "utility": "SUPPORTING", "reason": "Particle size distributions"}, {"source_file": "data/external/aam-oulu-2026/2. Characterization data/2. Characterization data of AAMs and geopolymers/PSD AAMs & geopolymers/Sample 12-20.xlsx", "source_table": "S-18", "n_rows": 186, "veracity": "VERIFIED_TRUE", "utility": "SUPPORTING", "reason": "Particle size distributions"}, {"source_file": "data/external/aam-oulu-2026/2. Characterization data/2. Characterization data of AAMs and geopolymers/PSD AAMs & geopolymers/Sample 12-20.xlsx", "source_table": "S-19", "n_rows": 186, "veracity": "VERIFIED_TRUE", "utility": "SUPPORTING", "reason": "Particle size distributions"}, {"source_file": "data/external/aam-oulu-2026/2. Characterization data/2. Characterization data of AAMs and geopolymers/PSD AAMs & geopolymers/Sample 12-20.xlsx", "source_table": "S-20", "n_rows": 186, "veracity": "VERIFIED_TRUE", "utility": "SUPPORTING", "reason": "Particle size distributions"}, {"source_file": "data/external/aam-oulu-2026/2. Characterization data/1. Characterization of precursors/XRF precursors/Sample 1-10 & 17, 18, 19, 20.xlsx", "source_table": "Sheet1", "n_rows": 101, "veracity": "VERIFIED_TRUE", "utility": "CORE", "reason": "XRF elemental composition - the measured basis for Si/Al"}, {"source_file": "data/external/aam-oulu-2026/2. Characterization data/2. Characterization data of AAMs and geopolymers/XRF AAMs & geopolymers/XRF_AAMs and geopolymers.xlsx", "source_table": "elem.", "n_rows": 76, "veracity": "VERIFIED_TRUE", "utility": "CORE", "reason": "XRF elemental composition - the measured basis for Si/Al"}, {"source_file": "data/external/aam-oulu-2026/3. Adsorption data/MB.xlsx", "source_table": "MB adsorption experiment", "n_rows": 67, "veracity": "VERIFIED_TRUE", "utility": "CORE", "reason": "Oulu batch adsorption workbooks (NH4+, MB, R6G)"}, {"source_file": "data/external/aam-oulu-2026/3. Adsorption data/R6G.xlsx", "source_table": "R6G adsorption experiment", "n_rows": 67, "veracity": "VERIFIED_TRUE", "utility": "CORE", "reason": "Oulu batch adsorption workbooks (NH4+, MB, R6G)"}, {"source_file": "data/raw/external/oulu2026_adsorption.csv", "source_table": "_", "n_rows": 63, "veracity": "VERIFIED_TRUE", "utility": "CORE", "reason": "Oulu tidy extract; NH4+/dyes with BET"}, {"source_file": "data/external/aam-oulu-2026/2. Characterization data/1. Characterization of precursors/XRF precursors/Sample 11-16.xlsx", "source_table": "Sheet1", "n_rows": 55, "veracity": "VERIFIED_TRUE", "utility": "CORE", "reason": "XRF elemental composition - the measured basis for Si/Al"}, {"source_file": "data/raw/GEOMIND_RADIOACTIVE_MASTER.xlsx", "source_table": "Validation_Samples", "n_rows": 45, "veracity": "VERIFIED_TRUE", "utility": "CORE", "reason": "Paper Table S5, 15 samples x 3 property types"}, {"source_file": "data/external/aam-oulu-2026/2. Characterization data/2. Characterization data of AAMs and geopolymers/XRF AAMs & geopolymers/XRF_AAMs and geopolymers.xlsx", "source_table": "oxide list", "n_rows": 29, "veracity": "VERIFIED_TRUE", "utility": "CORE", "reason": "XRF elemental composition - the measured basis for Si/Al"}, {"source_file": "data/external/aam-oulu-2026/2. Characterization data/1. Characterization of precursors/XRF precursors/Sample 1-10 & 17, 18, 19, 20.xlsx", "source_table": "Sheet2", "n_rows": 28, "veracity": "VERIFIED_TRUE", "utility": "CORE", "reason": "XRF elemental composition - the measured basis for Si/Al"}, {"source_file": "data/external/aam-oulu-2026/3. Adsorption data/Ammonium ion.xlsx", "source_table": "NH4 adsorption experiment", "n_rows": 27, "veracity": "VERIFIED_TRUE", "utility": "CORE", "reason": "Oulu batch adsorption workbooks (NH4+, MB, R6G)"}, {"source_file": "data/external/aam-oulu-2026/1. Material syntehesis data/Synthesis data.xlsx", "source_table": "XRF calculation of precusrsors", "n_rows": 26, "veracity": "VERIFIED_TRUE", "utility": "CORE", "reason": "Designed Si:Al:Na:Ca ratios and reagent masses - the composition axis"}, {"source_file": "data/external/aam-oulu-2026/1. Material syntehesis data/Synthesis data.xlsx", "source_table": "XRF calculation of AAMs", "n_rows": 26, "veracity": "VERIFIED_TRUE", "utility": "CORE", "reason": "Designed Si:Al:Na:Ca ratios and reagent masses - the composition axis"}, {"source_file": "data/external/aam-oulu-2026/2. Characterization data/2. Characterization data of AAMs and geopolymers/Zeta potential AAMs & geopolymers/Zeta Potential.xlsx", "source_table": "Zeta potential", "n_rows": 26, "veracity": "VERIFIED_TRUE", "utility": "SUPPORTING", "reason": "Zeta potential; surface charge, mechanistically relevant to cation uptake"}, {"source_file": "data/external/aam-oulu-2026/1. Material syntehesis data/Synthesis data.xlsx", "source_table": "NaOH and water required", "n_rows": 25, "veracity": "VERIFIED_TRUE", "utility": "CORE", "reason": "Designed Si:Al:Na:Ca ratios and reagent masses - the composition axis"}, {"source_file": "data/external/aam-oulu-2026/1. Material syntehesis data/Synthesis data.xlsx", "source_table": "Sample ID & Chemical", "n_rows": 24, "veracity": "VERIFIED_TRUE", "utility": "CORE", "reason": "Designed Si:Al:Na:Ca ratios and reagent masses - the composition axis"}, {"source_file": "data/raw/Metadata.xlsx", "source_table": "\u0648\u0631\u0642\u06292", "n_rows": 20, "veracity": "VERIFIED_TRUE", "utility": "SUPPORTING", "reason": "Column dictionary; cp1256 encoded"}, {"source_file": "data/raw/Metadata.csv", "source_table": "_", "n_rows": 19, "veracity": "VERIFIED_TRUE", "utility": "SUPPORTING", "reason": "Column dictionary; cp1256 encoded"}, {"source_file": "data/raw/GEOMIND_RADIOACTIVE_MASTER.xlsx", "source_table": "GEOMIND_Samples", "n_rows": 10, "veracity": "VERIFIED_TRUE", "utility": "CORE", "reason": "Paper's 10 published samples; schema matches authors' CSV"},
