Repository: mulhamfetna/geomind-radionuclide-adsorption

# GEOMIND-R — Framework Aluminium Governs Radionuclide Uptake in Geopolymers
An **audited, provenance-tracked meta-analysis database** of caesium and strontium uptake and
immobilisation in geopolymers and alkali-activated materials — with the analysis pipeline, a
validated forward model, and an interactive lab to explore it.

**Mulham Fetna** (lead author) · Dept. of Mechatronics Engineering, Faculty of Electrical and
Electronic Engineering, University of Aleppo — [ORCID 0009-0006-4432-798X](https://orcid.org/0009-0006-4432-798X)
**Dr. Abdulrazzaq Hammal** (supervisor) · Dept. of Basic Science – Chemistry, Faculty of Electrical

File: notebook_lab/lab_bundle.json (part 8 of 14)
"status": "resolved"}, {"id": "F32", "severity": "low", "title": "O'Donoghue 2026 assessed but NOT ingested - a purely structural study with no sorption or retention target on any sample", "evidence": "Batch-4. O'Donoghue, Geddes, Wilkinson, Stennett, Kim, Iuga, Hayes & Walkley, \"High-field multinuclear MAS NMR and synchrotron XANES reveal the influence of strontium salt chemistry on geopolymer nanostructure\", Dalton Trans. 55 (2026) 10673, doi:10.1039/d6dt00775a (the Sheffield group; same lineage as Nevin/Geddes). It varies the Sr SALT (Sr(OH)2.8H2O, SrCO3, Sr(NO3)2, SrSO4) and Sr LOADING (Sr/Al 0.025-0.125) at FIXED Si/Al = 1.5, and reports full Q4(mAl) deconvolutions (SI Tables S1-S4, 3 d and 28 d) plus XANES. But there is NO quantitative Sr target anywhere - no capacity, K_d, leachability index or diffusivity (searched: all zero). Every row would be descriptor-only.", "action": "NOT INGESTED, by the same discipline as D7 (do not pad a pool with rows that have no usable target). Unlike Nevin's structure-only rows - which sit alongside companion rows that DO carry an LI - none of O'Donoghue's samples have a target, and Si/Al is fixed so even the descriptor does not vary across the design. It remains a useful structural reference (how Sr salt chemistry and SrCO3 formation perturb the K-A-S-H framework) and is catalogued in papers/MANIFEST.md. If a Sr uptake/retention measurement on these exact samples ever appears, revisit.", "status": "resolved"}, {"id": "F33", "severity": "medium", "title": "Foams 2020 (Petlitckaia) extracted at last - and the bare framework foam out-capacities the ferrocyanide-functionalised one in pure water", "evidence": "Petlitckaia et al., J. Cleaner Production 269 (2020) 122400, doi:10.1016/j.jclepro.2020.122400 (CEA/Poulesquen). The batch-3 deferred item (mangled text layer), now read visually. Two metakaolin K-geopolymer foams: GF (bare) and FGF (functionalised with K2Cu(Fe(CN)6), a Prussian-blue analogue). Cs capacity is matrix-dependent, so THREE distinct quantities appear and are kept apart: isotherm MAX in pure water (GF 250, FGF 175 mg/g); single-point uptake at 100 ppm (GF 80, FGF 65 - a kinetics endpoint, NOT ingested); fresh-water capacity with competitive K/Na/Mg/Ca (GF 150, FGF 100). The isotherm reaches and passes saturation (capacity declines beyond Cs_eq 3.92e-3 mol/L), so the F14/theta screen is satisfied - these are genuine maxima, not extrapolations. MECHANISM SPLIT worth noting: GF removes Cs by FRAMEWORK ion exchange (Na<->Cs); FGF adds ferrocyanide (K<->Cs). In pure water the BARE FRAMEWORK out-capacities the functionalised foam (250 > 175 mg/g); FGF wins only on SELECTIVITY (Kd ~3.5e5 vs ~3.5e4 mL/g). Consistent with the framework-Al story - the aluminosilicate exchange sites carry the raw capacity; functionalisation trades some for selectivity.", "action": "Ingested 4 Pool A rows via _from_petlitckaia2020 (137 -> 141 rows / 14 sources): 2 pure-water maxima + 2 fresh-water (competing_ion flagged). Single-point 80/65 not ingested (redundant kinetics endpoint). from_figure. Batch-3 Foams deferral CLOSED. FGF is a functionalised sorbent - flag before pooling its capacity with bare framework geopolymers.", "status": "resolved"}, {"id": "F34", "severity": "critical", "title": "Geddes 2025 (Q8) acquired - the ATOMIC-LEVEL MECHANISM behind the framework-Al finding; Sr binds at extra-framework Al^IV charge-balancing sites", "evidence": "The critical Q8 acquisition, delivered by the supervisor after the Checkpoint-2 request. Geddes, Stennett, Wilkinson, Griffith, Hanna, Provis & Walkley, \"Alkali-mediated Sr incorporation mechanism and binding capacity of alkali aluminosilicate hydrate in geopolymers\", J. Hazard. Mater. 488 (2025) 137426, doi:10.1016/j.jhazmat.2025.137426 (Sheffield/White Rose). Metakaolin N-A-S-H geopolymer, Si/Al = 1.5, Na (and Na/K) activator, Sr(OH)2.8H2O doped 0-3.5 wt%. Multi-technique: 29Si/27Al/23Na MAS NMR + Sr K-edge XANES/EXAFS. MECHANISM (the key result): at low loading Sr2+ is incorporated into EXTRA-FRAMEWORK CHARGE-BALANCING SITES bonded via oxygen to tetrahedral Al^IV (SiIV-O-AlIV), with a brewsterite-Sr-like local structure - i.e. Sr sits exactly at the Al^IV sites the framework-Al descriptor counts. The N-A-S-H gel is Q4(4Al)/Q4(3Al)-dominant (Al-rich framework, Table 6). BINDING CAPACITY: Sr is chemically bound up to ~0.5-1.5 wt% Sr(OH)2.8H2O (~2-5 mg Sr per g); above the upper bound the excess precipitates as SrCO3 / Sr(OH)2. A doped-in chemical-binding limit set by the framework charge, NOT a sorption-from-solution capacity or a leachability index.", "action": "Q8 CLOSED - the highest-value acquisition of the project, and it delivers exactly the mechanism F20/F27 needed. NOT ingested into either pool: the binding capacity is a distinct doped-in quantity (framework-charge-limited chemical incorporation), and Si/Al is fixed so there is no composition-varying descriptor-vs-target series (same no-shoehorning discipline as O'Donoghue F32). Its value is as the ATOMIC MECHANISM: it upgrades the central finding from \"correlation + within-sample causal test (F27)\" to \"...+ direct atomic-scale proof that Sr binds at the Al^IV charge-balancing sites the descriptor measures\". Cite as the mechanistic capstone of the descriptor-and-methodology paper.", "status": "resolved"}, {"id": "F35", "severity": "medium", "title": "Frederickx 2025 mined - 4 Cs/Sr leachability rows for a real-waste N-A-S-H form; and the accelerated NH4NO3 test is shown to flatten the Cs/Sr difference", "evidence": "Batch-5. Frederickx, Mukiza, Phung et al., Sustainability 17 (2025) 1756, doi:10.3390/su17041756 (SCK CEN). A real Cs/Sr-rich nitrate waste immobilised in a metakaolin N-A-S-H alkali-activated matrix at two waste loadings. Table 5 gives accelerated (NH4NO3) leachability indices: Cs 6.9/7.0, Sr 7.0/6.7, all above the ACRIA floor of 6. METHODOLOGICAL POINT worth citing: in the accelerated NH4NO3 test Cs and Sr LIs are the same scale (~7), but the paper's own deionised-water extrapolation (Fig 5, one month) gives Cs 9.6 and Sr 12.5 - Sr >> Cs, the usual pattern. The NH4NO3 medium was built for Ca-cement and over-attacks divalent Sr, so the accelerated test UNDERSTATES Sr immobilisation and hides the Cs/Sr gap.", "action": "Ingested 4 Pool B rows via _from_frederickx2025 (50 -> 54 rows / 8 sources) with leachant=\"NH4NO3_accelerated\" so they are never pooled with the deionised-water LIs of the other sources (same leachant-confound discipline as the ingress/effective diffusivity split, F24). The deionised-water equivalents (Cs 9.6, Sr 12.5) are derived/extrapolated and NOT ingested, only noted. ALSO: the third file in this batch (CEMCON-D-25-01825, doi:10.1016/j.cemconres.2026.108214) is the clean manuscript of Kim 2026 - a DUPLICATE of the already-ingested kim2026 source; skipped.", "status": "resolved"}, {"id": "F36", "severity": "critical", "title": "Data-sufficiency analysis - literature acquisition has hit NEGATIVE returns; the project is at a stable stage and should advance", "evidence": "Prompted by the supervisor's observation that newly delivered papers only reproduce held information. Tested empirically on the live pools (reports/data-sufficiency-analysis.md). (1) SATURATION: the framework-Al finding is confirmed by 5 independent convergent lines (correlation Varon +0.95; within-sample causal test +0.94; atomic mechanism Geddes; Oulu Ca-free ARI +0.93; immobilisation Cs-LI stratification). New sources replicate, they do not extend. (2) OUT-OF-SAMPLE PREDICTABILITY (leave-one-out CV): WITHIN a clean single-protocol class (Varon MK-geopolymers, [AlIV]->Sr KD, n=7) LOO-CV R^2 = +0.81 - genuinely predictive. POOLED across 5 labs (Cs Langmuir Qmax, Si/Al->capacity, n=23) LOO-CV R^2 = -0.09 - worse than the mean. (3) WHY MORE LITERATURE HURTS: each new paper adds another lab/protocol/material, i.e. the exact heterogeneity that drives the pooled CV negative. Si/Al is a within-class-only proxy whose SIGN flips across structural classes (zeolites Katada +0.68 vs geopolymers Varon -0.95) - a quantitative reappearance of F19/D12. Acquisition cannot remove heterogeneity; it adds it.", "action": "Confirmed: the supervisor is right. STOP literature acquisition (negative returns); broad scraping/mining/crawling is explicitly NOT warranted - it would add noise, not signal. Advance to the stage the data supports: (a) the descriptor-and-methodology paper (saturated, multiply confirmed), (b) a WITHIN-CLASS forward model (LOO-CV R^2=0.81) as its quantitative demonstration, (c) the reusable methods. The full generative model (M5) is a SEPARATE later phase needing single-protocol breadth, obtainable ONLY via the confidential GEOMIND dataset or a short own-lab campaign - not via more papers. See D17.", "status": "resolved"}, {"id": "F37", "severity": "high", "title": "Within-class forward model built - the M4 quantitative demonstration; it predicts held-out samples (LOO-CV R2 = 0.81)", "evidence": "Following F36/D17. Module src/geomind/model/forward.py fits the within-class relationship K_D = 2812*[AlIV] - 9258 (mL/g) on Varon's seven metakaolin geopolymers (Sr, one protocol). In-sample R2 = 0.895; LEAVE-ONE-OUT CV R2 = 0.811, RMSE 522 mL/g (mean KD 1767); domain [AlIV] in [3.45, 4.77] mmol/g. A straight line by design (n=7, mechanistically monotonic - Geddes/F34). Input is framework AlIV concentration, not Si/Al (F36: Si/Al sign flips across classes). predict() hard- guards its domain of validity and refuses out-of-class extrapolation unless asked.", "action": "This is the concrete M4 output: proof that the descriptor->property relationship is PREDICTIVE (not just correlational) when class and protocol are held fixed - the quantitative backbone of the descriptor-and-methodology paper. 8 tests, including test_pooled_cross_lab_data_is_deliberately_NOT_used, which asserts pooling drives LOO R2 < 0 and so guards D17 in code. The same recipe is the template any future single-lab series (GEOMIND set / own-lab campaign) would slot into for a general model.", "status": "resolved"}, {"id": "F38", "severity": "high", "title": "Independent atomic-scale confirmation that Sr2+ binds at the Al-IV charge-balancing sites - and that Ca2+ competes for the same sites", "evidence": "Walkley et al. 2020 (J. Hazard. Mater. 382, 121015; Provis group), acquired in batch-6. 29Si/27Al MAS NMR of metakaolin geopolymer gels: the main product is a \"fully polymerised Al-rich (N,K)-A-S-H gel comprising Al and Si in tetrahedral coordination, with Si in Q4(4Al) and Q4(3Al) sites, and Na+ and K+ balancing the negative charge resulting from Al3+ in tetrahedral coordination\". On loading, \"incorporation of Sr2+ or Ca2+ displaces some Na+ and K+ from the charge-balancing sites, with a slight decrease in the Si/Al ratio of the gel\", and \"Ca2+ and Sr2+ induce essentially the same structural changes in the gels\". The paper also cites Vandevenne 2018 that Sr retention rises as Si/Al FALLS (i.e. as framework Al rises) - the same direction as our descriptor.", "action": "A fourth independent evidence level for the framework-Al mechanism, from a different group and a different technique than Geddes 2025 (F34): Sr occupies the exchange sites created by tetrahedral Al. The Ca/Sr equivalence supplies the missing MECHANISM for F19: Ca2+ is not merely a spectator in Ca-bearing systems, it competes for the very sites the descriptor counts - which is why the ARI->uptake relation degrades when Ca gels are pooled in. Cite in the manuscript Discussion. NOTE: contributes no data row - the study makes no uptake or leach measurement.", "status": "resolved"}, {"id": "F39", "severity": "high", "title": "At waste-loading concentrations Sr partitions to crystalline SrCO3 rather than the gel - direct structural support for keeping the two pools separate (D13)", "evidence": "Blackford et al. 2007 (J. Am. Ceram. Soc. 90[4] 1193-1199; ANSTO), acquired in batch-6. TEM + MAS NMR of metakaolin geopolymers, Si/Al 2.0 and Na/Al 1.0, loaded with 5 wt% Cs or Sr: \"In samples containing 5 wt% Cs or Sr, Cs inhabited the amorphous phase, whereas Sr was incorporated only partly, being preferentially partitioned to crystalline SrCO3.\" For Cs: \"Cs, like Na, was found to be basically associated with pore water, but with significant linkage to the aluminosilicate framework, more so than for Na\", and heating to 300 C increased that linkage.", "action": "Records a genuine boundary on the descriptor. Pool A measures DILUTE-solution uptake, where Sr is taken up by exchange at Al-IV sites; at the 5 wt% loadings of the immobilisation (Pool B) regime a competing crystalline carbonate sink appears, which the Al-IV descriptor does not and should not predict. This is independent structural evidence for D13 (never merge the pools) and a limitation to state plainly in the manuscript: the forward model is a dilute-uptake model, not a waste-loading model. NOTE: the leach figures in this paper are second-hand citations (refs 14/15), not measurements - not ingested, per the verify-against-primary-source rule.", "status": "resolved"}, {"id": "F40", "severity": "medium", "title": "Batch-6 (5 papers) yields ZERO new pool rows - a third independent confirmation of F36/D17", "evidence": "Five papers delivered 2026-07-23 were triaged and read inline: walkley2020, blackford2007, perera2004, weigelt2020 (202 pp dissertation), muracchioli2019 (128 pp MSc thesis). Outcome: no quantitative Cs/Sr uptake or retention datum is ingestible from any of them. walkley2020 and weigelt2020 are purely structural (no adsorption or leaching chapter); perera2004 states outright that \"leaching measurements need to be carried out\"; blackford2007 quotes leach figures second-hand from its own earlier refs; muracchioli2019 is out of scope (heavy metals, not Cs/Sr). Pool A remains 141 rows, Pool B 54.", "action": "The acquisition curve predicted by F36/D17 is now confirmed a third time, and in a sharper form: the newest tranche returns not merely redundant rows but ZERO rows, while still adding real mechanistic value (F38, F39). Interpretation for the professor: the literature is saturated for DATA but not for MECHANISM. Continue to accept mechanism papers; stop expecting new measurements. The only routes to new rows remain single-protocol data (GEOMIND request / own-lab campaign) - see Q2 - plus the one specific lead this batch surfaced, Vandevenne 2018 (Q12).", "status": "resolved"}, {"id": "F41", "severity": "high", "title": "Calcium competition quantified - in Ca-bearing slag AAMs, Ca/(Si+Al) predicts Sr retention almost perfectly (r = +0.99), giving F38's competition mechanism a number", "evidence": "Vandevenne et al. 2018 (J. Nucl. Mater. 510, 575-584; DOI 10.1016/j.jnucmat.2018.08.045), acquired 2026-07-24, closing Q12. Six DESIGNED synthetic Ca-Si-Al slag compositions (+1 replicate) made from analytical-grade reagents - so precursor composition is a controlled variable and trace elements are excluded - all activated identically (2 M NaOH, L/S 0.30, 1 wt% loading) and leached by one 28 d / 90 C protocol. Ingested as 14 Pool B rows (Table 2, % released; lower is better). Computed inline over those rows: r(Ca/(Si+Al), %Sr released) = +0.989 (n=7) and r(Ca/(Si+Al), %Cs released) = +0.826, while r(Si/Al, %Cs released) = +0.617 and r(Si/Al, %Sr released) = +0.376. This reproduces the authors own qualitative statement exactly: \"Cs+ immobilisation is higher at lower Si/Al and Ca/(Si+Al) ratios. Immobilisation of Sr2+ is higher at a lower Ca/(Si+Al) ratio and independent of Si/Al ratio.\" The paper ALSO reports, independently of us, that \"no clear correlation could be established between the BET values and the immobilisation capacities\".", "action": "Three things at once. (1) It puts a NUMBER on the F38 mechanism: Ca2+ and Sr2+ are both alkaline earths competing for the same charge-balancing sites, so where Ca is abundant Sr cannot be retained - and the association is near-deterministic (r = +0.99). The split by nuclide is mechanistically coherent: Sr2+ is governed overwhelmingly by Ca competition, while Cs+ (monovalent, substituting for Na+) is governed more by framework Al availability via Si/Al. (2) The Si/Al direction agrees with our descriptor - lower Si/Al, i.e. MORE framework Al, retains better - now in an independent laboratory, a different material class and the immobilisation (not adsorption) regime. (3) It independently reproduces our BET null result. CAUTION, stated: this is a Ca-BEARING slag system, exactly the class F19/D12 excludes from the ARI descriptor domain; the rows carry ca_si_al explicitly and must not be pooled with the Ca-free framework gels. n=7 compositions, one laboratory, one protocol - strong within-study, not a cross-laboratory claim (F36).", "status": "resolved"}, {"id": "F42", "severity": "medium", "title": "A crystalline route to the same chemistry - pollucite formation makes Cs retention IMPROVE with waste loading, inverting the usual dose-response", "evidence": "Jain, Banthia & Troczynski 2022 (Cem. Concr. Compos. 133, 104679), acquired 2026-07-24. NaOH-activated fly-ash geopolymer, cured 90 C / 7 d, Cs doped at 2-20 wt%, leached per ANSI/ANS-16.1. Table 3 (corroborated verbatim in the Conclusions): LX = 12.5, 11.5, 12.3, 13.4, 14.5 at 2, 5, 8, 11, 20 wt% Cs. LX falls from 2 to 5 wt% and then RISES steadily to 20 wt%, which the authors attribute to in-situ crystallisation of POLLUCITE (CsAlSi2O6) at loadings >= 8 wt%. Ingested as 5 Pool B rows.", "action": "Pollucite is a caesium ALUMINOSILICATE in which Cs+ balances the charge of tetrahedral Al - the same charge-balancing chemistry the Al^IV descriptor counts (F34/F38), reached by a crystalline rather than a gel route. Records a second, distinct retention pathway alongside gel ion-exchange, and a boundary on any monotonic dose-response assumption. CONFOUND RECORDED IN CODE: BET rises with dosage too (9.45 -> 40.00 m2/g) because pollucite forms, so the positive BET-LX association here is DRIVEN BY DOSAGE and is not evidence that surface area causes retention; it neither supports nor contradicts the Pool A BET result, which is a different regime. Loading remains a control variable (schema trap 2): a model that mistook it for a target would learn a spurious \"more waste is better\".", "status": "resolved"}, {"id": "F43", "severity": "high", "title": "The n=7 ceiling is structural, not an oversight - every route to a larger training set in the existing corpus is closed, and the descriptor does not survive a change of PREPARATION STATE", "evidence": "Exhaustive inline analysis, 2026-07-24 (reports/n7-ceiling-analysis.md). (1) The obvious candidate - varon_leached2026, 7 more (AlIV, K_D) pairs from the SAME lab, protocol and class - fails: the fresh model transfers to the leached samples with R2 = -0.988, the leached set is internally flat (slope 580 vs 2812, in-sample R2 = 0.07), and merging DROPS predictive power from LOO-CV R2 = +0.811 (n=7) to +0.684 under grouped leave-one-SPECIMEN-out CV (the 14 rows are 7 specimens x 2 states, so naive row-wise LOO leaks the paired twin). (2) n=7 is the LARGEST single-source x single-adsorbate x single-target group in all 141 Pool A rows; al_iv_mmol_g exists in only the two Varon sources across ~40 papers. (3) The only larger descriptor series (Oulu, n=13 ARI+capacity) is the wrong adsorbate (NH4+/dyes) and its descriptor-valid Ca-free subset is n=4; using all 13 collapses it (LOO-CV R2 = -0.041 vs +0.556 on the 4). (4) The GEOMIND 112-sample dataset contains NO adsorption/Cs/Sr measurement - its four targets are viscosity, mixture density, material density, compressive strength.", "action": "Two corrections and one instruction. CORRECTION A: our retrospective lists the GEOMIND dataset and an own-lab campaign as interchangeable routes to unblock the generative work. For the ADSORPTION model they are not - GEOMIND unblocks M3a (replication) but adds zero rows to n; only new laboratory data raises n. Stop describing them as one blocker. CORRECTION B: F27 established that removing AlIV from a specimen lowers its K_D (delta-vs-delta, r=+0.94); this finding adds the complementary limit - the ABSOLUTE K_D of a leached specimen is not predicted by its residual AlIV. The descriptor is valid within a PREPARATION STATE, not across states; this is F36 reappearing one level below the laboratory. INSTRUCTION: the minimum viable campaign is 12-20 Ca-free metakaolin geopolymers spanning Si/Al 1.0-2.5 under ONE activator/cure/uptake protocol, with 29Si+27Al MAS NMR (-> ARI, AlIV) and Sr batch K_D on every sample, screened with our own theta >= 0.8 saturation test. Even 6-8 samples in a second laboratory would convert \"holds in one lab\" into \"reproduces\". For the paper: n=7 is the COMPLETE intersection of framework-Al-measured with Cs/Sr-uptake-measured in one protocol across the published corpus - state it that way, not as a gap left unfilled.", "status": "resolved"}, {"id": "F44", "severity": "high", "title": "With no laboratory, the way past n=7 is to change the UNIT OF ANALYSIS from the sample to the study - k=4 independent studies reproduce the direction, and the negative controls hold", "evidence": "Constraint: no lab access, 100% literature-based. Every data-only route to a larger n was tested and closed (see reports/data-only-strategy.md): the Oulu raw dataset is closed by F18 (its deconvolution is published and our re-fit was correctly rejected) and F19 (only 4 of 12 samples are Ca-free); the F20 route-(b) reframe to leach resistance ALSO caps at n=7 (in Pool B, ARI+retention is n=4 and the largest coherent source x nuclide x retention-type group is n=7); and adding Ca as a covariate to rescue the Oulu 13 - suggested by F41, where Ca/(Si+Al) predicted Sr retention at r=+0.99 - FAILS (LOO-CV R2: ARI alone -0.041, Ca alone -0.397, ARI+Ca -0.122, with interaction -0.678). What DOES work is meta-analysis at study level, implemented as src/geomind/meta.py: k=4 independent series all run in the predicted direction (Varon AlIV->Sr K_D r=+0.946; Oulu Ca-free ARI->NH4+ r=+0.932; Vandevenne Si/Al->Cs retention r=+0.617 and ->Sr retention r=+0.376), Fisher-z weighted r_bar=+0.771 over 25 samples, exact sign test p=0.0625. Negative controls behave: BET +0.189, ARI in Ca-bearing gels -0.012, and ARI vs a DYE -0.984 (a dye is not exchanged at Al sites - the strongest specificity evidence in the project).", "action": "Inverts the acquisition goal. Power now comes from k (independent studies), which the literature CAN supply, not from n (rows), which F43 proved it cannot. A paper qualifies if it has an internal composition series (>=3 compositions, one protocol), ANY framework-Al proxy (AlIV, ARI, Q4(mAl), or Si/Al within a fixed class) and ANY cation uptake/retention measure - a far broader profile than \"AlIV and Cs/Sr\", which F20 showed is near-nonexistent. Each additional study HALVES the sign-test p: k=5 gives 0.031, k=6 gives 0.016, k=8 gives 0.004, so one or two more qualifying studies moves the result from suggestive to significant. CHEAPEST NEXT ACTION: re-triage the existing corpus against the broader profile - no acquisition required. LIMITS TO STATE: k=4 is small; two of the four are the same paper, so the conservative count is k=3 papers (p=0.125) and both should be reported; effect sizes are heterogeneous (+0.38 to +0.95), which is why a random-effects framing is right and a pooled fixed-effect fit is not; and a meta-analysis of DIRECTIONS does not license quantitative prediction - the forward model keeps its domain guard.", "status": "resolved"}, {"id": "F45", "severity": "high", "title": "Re-triage of the whole corpus against the broader profile admits ZERO new studies - and the reason is that Si/Al is not a reliable cross-class proxy for framework aluminium", "evidence": "Following F44, every series in both pools with >=3 compositions, a varying Al proxy and a cation target was re-screened against inclusion criteria FIXED BEFORE the screen was run. Seven candidates were found and ALL SEVEN were rejected, each on a stated principle: Tarnovsky 2024 Cs and Sr (single_class - the 3-point series is 1 kaolin CLAY plus 2 geopolymers); Katada 2024 (valid_descriptor - Na-zeolites whose target is a selectivity-limited IEC under 1000 mg/L Na, where high-silica zeolites are Cs-selective through hydration energy, a different mechanism); Baek 2018 (clean_target - the correlation is carried by chabazite q_max 1249.5 mg/g, which our OWN saturation screen flags as an artefact, F14); Varon leached (distinct_specimens - same 7 specimens, and F43 showed the leached state is a different regime); literature_compilation (single_protocol - a multi-laboratory table, exactly the pooling F36 rejects); Oulu all-13 (single_class - mixes Ca-free and Ca-bearing, concealing that the descriptor is dead at r=-0.01 in the Ca-bearing subset, F19). CRITICALLY, 4 of the 7 rejected candidates would have SUPPORTED the claim (r_signed +0.19 to +0.99) and 3 would have opposed it - rejection is demonstrably not direction-dependent, and a test asserts that both directions appear among the rejects.", "action": "Two results. (1) The broader profile of F44 does NOT cheaply raise k from the existing corpus - k stays at 4 and new independent series must be acquired, not recovered. (2) The mechanism of the failure is itself a finding: Si/Al INVERTS as an Al proxy between structural classes (Katada Na-zeolites give MORE Cs capacity at HIGHER Si/Al, opposite to framework gels), which is F36 sign flip restated and now demonstrated a second time. Encoded as si_al_admissible(): Si/Al counts as an inverse framework-Al proxy ONLY inside one designed single-class series (Vandevenne), never across classes and never for zeolites. Direct measures (AlIV, ARI, Q4(mAl)) remain the only class-transferable descriptors. The inclusion criteria and the full rejection register with reasons now live in src/geomind/meta.py so the screen is reproducible and auditable rather than a judgement recorded in prose.", "status": "resolved"}, {"id": "F46", "severity": "medium", "title": "The targeted acquisition (Bull. Mater. Sci. 49:54) does NOT raise k - its leach indices are for BASE MATRIX ELEMENTS, not radionuclides, and its deconvolution leaves 28% of intensity unassigned", "evidence": "Nadol, Ajithkumar, Singla, Alex, Kumar, Bhatt, Deo, Sen, Ambashta, Bajpai, Shivakumar & Manohar, Bull. Mater. Sci. (2026) 49:54, doi:10.1007/s12034-025-03487-2 (CSIR-NCL Pune, CSIR-NML Jamshedpur, BARC Mumbai). Acquired 2026-07-24 as the named candidate from the F44 strategy and read inline. Three disqualifications, each checked against the primary text: (1) ONE formulation, not a composition series - NML-1 (as-made) and NML-1L (30 d in water), i.e. one material in two STATES, which F43 established is a different regime rather than an independent series. (2) The headline leach index of 11-13 is for the BASE MATRIX ELEMENTS Na, Ca, Al and Si - the geopolymer dissolving into its own constituents - not for Cs or Sr. Cs and Sr occur exactly four times in the paper, all in the Introduction citing Lichvar et al. (3) The 29Si deconvolution (Table 3) fits EIGHT peaks for NML-1 but the text assigns only five (Q4(4Al) -88.10, Q4(3Al) -92.69, Q4(2Al) -98.40, Q4(1Al) -104.40, Q4(0Al) -108.75); the peaks at -84.01, -113.02 and -127.49 carry 28.08% of the intensity with no stated m-assignment, so ARI is indeterminate exactly as in F23.", "action": "Registered with rows=0 and added to the meta-analysis rejection register under distinct_specimens and cation_target; ARI must NOT be computed (D16). k remains 4 and the sign-test p remains 0.0625. HONEST NOTE ON MY OWN RECOMMENDATION: this paper was proposed for acquisition on the strength of its title and abstract snippet (\"leachability and solid-state NMR\"), which are true but describe base-element leaching. Screening a candidate on title-level metadata is not sufficient - the target species must be confirmed in the primary text before an acquisition is recommended. Future candidate screening must verify (a) >=3 distinct compositions and (b) an exchangeable-cation target, both from the full text, before the paper is requested. The paper retains value as CONTEXT: its 27Al data show tetrahedral Al increasing on alkali activation, and it reports no labile sodium available for exchange as in zeolites - both consistent with the framework-Al picture, neither quantifiable into a pool row.", "status": "resolved"}], "decisions": [{"id": "D1", "decision": "Drop Si_Al and Density from physical data", "reason": "F1 - transplanted, not measured"}, {"id": "D2", "decision": "Re-scope M3b to cross-system transfer", "reason": "Different material system; no viscosity; 92 mixes"}, {"id": "D3", "decision": "Repo private, all-rights-reserved", "reason": "Unpublished research"}, {"id": "D4", "decision": "Copyrighted PDFs excluded from git", "reason": "Copyright + 80 MB; manifest tracks them"}, {"id": "D5", "decision": "Do not use Feasibility_Ranges", "reason": "F6 - anti-correlated with ground truth"}, {"id": "D6", "decision": "Kd kept in its own column, never in capacity_mg_g", "reason": "Different physical quantity"}, {"id": "D7", "decision": "Reject Tian supplement's 24-row table", "reason": "No composition; would pad without features"}, {"id": "D8", "decision": "Quarantine Na-MK, K-MK and all Niu 2022 rows", "reason": "F7 - not in stated sources"}, {"id": "D9", "decision": "No subagents for extraction or analysis", "reason": "Missing project context lets silent errors in"}, {"id": "D10", "decision": "Pre-register NMR acceptance at r>=0.9", "reason": "Deconvolution is under-determined; stops retroactive tuning"}, {"id": "D11", "decision": "ARI claims are gated on Q4-rich framework sorbents", "reason": "F19 - Ca-bearing gels have no framework; descriptor is meaningless there, not merely weak"}, {"id": "D12", "decision": "Never pool sorbent structural classes in a correlation", "reason": "F19 - pooling hid ARI +0.932 and -0.108 behind a single +0.536"}, {"id": "D13", "decision": "Run adsorption capacity and leach resistance as TWO parallel pools, never merged", "reason": "PI decision 2026-07-20 on F20. Removal-from-solution and immobilisation are different applications with different targets; the descriptor is available only in the second. Consistent with D12."}, {"id": "D15", "decision": "Re-read every triage-rejected paper inline before trusting the rejection", "reason": "F24 - Kurumisawa was rejected on keyword balance, but its Cs capacity lives only in a figure, which keyword counts cannot see"}, {"id": "D16", "decision": "Never compute ARI from a deconvolution whose m-assignment is ambiguous", "reason": "F23 - Vettese's Table 4 admits ARI 2.289 or 0.861, a 2.7x fork"}, {"id": "D17", "decision": "STOP literature acquisition; advance to the descriptor-and-methodology paper + within-class forward model", "reason": "F36 - acquisition at negative returns; within-class LOO-CV R2=0.81 but pooled R2<0; more papers add heterogeneity not signal. Generative M5 gated on single-protocol data (GEOMIND request or own-lab), not literature."}, {"id": "D14", "decision": "Index the corpus by CONTENT, not filename", "reason": "F13/F20 - Kim 2026 and Nevin 2026, the two most descriptor-rich papers held, were invisible to a filename-based check because their filenames are not in Latin script"}], "figures": {"fig1":
