Repository: mulhamfetna/geomind-radionuclide-adsorption

# GEOMIND-R — Framework Aluminium Governs Radionuclide Uptake in Geopolymers
An **audited, provenance-tracked meta-analysis database** of caesium and strontium uptake and
immobilisation in geopolymers and alkali-activated materials — with the analysis pipeline, a
validated forward model, and an interactive lab to explore it.

**Mulham Fetna** (lead author) · Dept. of Mechatronics Engineering, Faculty of Electrical and
Electronic Engineering, University of Aleppo — [ORCID 0009-0006-4432-798X](https://orcid.org/0009-0006-4432-798X)
**Dr. Abdulrazzaq Hammal** (supervisor) · Dept. of Basic Science – Chemistry, Faculty of Electrical

File: reports/GEOMIND-R-checkpoint-3.html (part 1 of 2)
GEOMIND-R — Supervisory Checkpoint 3

Confidential — Supervisory Checkpoint 3
  GEOMIND‑R

  Generative inverse design of geopolymers for the
  immobilisation of radioactive Cs‑137 and Sr‑90

  Third progress report. The evidence for
  the project's central chemical finding is now complete on three independent levels —
  correlation, a within‑sample causal test, and a direct atomic mechanism — the last
  supplied by the very paper requested at Checkpoint 2.

Principal investigator
Mulham Fetna  · 
  ORCID 0009‑0006‑4432‑798X

  Supervisor
Dr. Abdulrazzaq Hammal  · 
  ORCID 0000‑0003‑1828‑1376

  Institution
[Institution / Department]

  Date
21 July 2026

  Report status
Checkpoint 3 · literature‑scale
  meta‑analysis phase

Executive summaryThe central finding now rests on three independent legs

Between Checkpoints 1 and 3 the project's core claim — that
framework aluminium, not surface area, governs how a geopolymer captures Cs+
and Sr2+ — has been raised from a plausible correlation to a result supported on three
levels at once. Checkpoint 3 reports the third and strongest: a direct atomic‑scale
mechanism, delivered by the Geddes 2025 paper you supplied.

141
Pool A rows
  (14 sources)

54
Pool B rows
  (8 sources)

35
audited findings
  (28 resolved)

125
automated integrity tests
  passing

The evidence chain, now complete

  1. Correlation. Across every dataset that separates them, framework aluminium tracks
  cation uptake (up to +0.95) while surface area does not (pooled +0.08).

  2. Causation (within‑sample). Leaching a set of geopolymers strips framework Al, and
  uptake falls with it on the same samples: corr(Δ[AlIV],
  ΔKD) = +0.938.

  3. Mechanism (atomic). X‑ray absorption spectroscopy and multinuclear NMR show
  Sr2+ sitting at the charge‑balancing sites of tetrahedral AlIV
  itself — the exact sites the descriptor counts.

What changed since Checkpoint 2

The requested bridge paper arrived and closed the mechanism question. Geddes 2025
  — the priority‑1 acquisition from the Checkpoint 2 request — images Sr binding at the
  AlIV sites directly (Section 2).

  Two more immobilisation sources were added, one of them showing that a common
  accelerated leach test hides the caesium/strontium difference (Section 1).

  The honest gap is now precisely defined. The mechanism is settled; what remains scarce
  is breadth — composition‑varying data pairing the descriptor with a target — and
  Section 5 states exactly what would close it.

ContentsStructure of this report
1What has advanced since Checkpoint 22The central finding — a complete evidence chain3Current data structure4What we still cannot do, and why5Remaining acquisitions & data needs6Plan and requestsAFull finding register (all findings)BPool A — every adsorption rowCPool B — every immobilisation rowDDecisions registerEGlossary of chemical terms

Section 1What has advanced since Checkpoint 2

Three papers were received; the first is the one that mattered most.

Paper	What it added	Effect	
Geddes 2025 (J. Hazard. Mater.) — the Checkpoint 2 priority request	the atomic mechanism: Sr2+ binds at AlIV charge‑balancing sites (EXAFS + NMR)	mechanistic capstone (Section 2)	
Frederickx 2025 (Sustainability)	Cs/Sr leachability of a real waste immobilised in a metakaolin N‑A‑S‑H form	Pool B +4 (leachant‑flagged)	
Kim 2026 (clean manuscript)	duplicate of a source already ingested	skipped	

A methodological point worth carrying forward (Frederickx)

Frederickx's waste form passes the regulatory leach criterion, but in the accelerated
test (an aggressive NH4NO3 medium) caesium and strontium score almost the
same. That medium was designed for calcium‑rich cements and preferentially attacks divalent
cations, so it understates strontium immobilisation. The authors' own deionised‑water
extrapolation restores the usual, large Cs/Sr gap (leachability index 9.6 for Cs vs 12.5 for Sr).
The lesson — recorded in our database as a leachant flag so these values are never mixed with
deionised‑water results — is that the choice of leach test can invert the apparent
ranking of a wasteform. This matters for how any future comparison is framed.

Section 2The central finding — a complete evidence chain

The project's central chemical result is that cation uptake in a geopolymer is
ion exchange at the charge‑balancing sites created by framework aluminium, not
physisorption on a surface. It is now supported at three independent levels.

2.1  Level 1 — correlation (across samples)

Wherever the two can be separated, the density of framework aluminium tracks uptake strongly
and positively, while BET surface area does not:

Varon (n=7, Sr)	corr(AlIV, KD) +0.95  vs  corr(BET, KD) +0.19	

  Oulu (n=4, NH4+)	corr(framework‑Al index, uptake) +0.93	

  All cations pooled	corr(BET, uptake) +0.08 — surface area carries essentially no signal	

  Organic dyes (contrast)	corr(BET, uptake) +0.66 — opposite sign; a different, surface‑binding mechanism	

2.2  Level 2 — causation (within the same samples)

A companion study leached seven geopolymers with water, stripping framework aluminium, and
re‑measured strontium uptake on the identical samples. The samples that lost the most
framework Al lost the most sorption:

corr(Δ[AlIV], ΔKD) = +0.938
  (n = 7)

and the absolute density of exchange sites, [AlIV] in
mmol g−1, predicts KD at +0.946 (+0.986 excluding one
barely‑reacted outlier). This is a within‑sample test, not merely a correlation across
different materials — the strongest causal evidence a literature meta‑analysis can provide.

2.3  Level 3 — mechanism (at the atomic scale) — the new result

The Geddes 2025 paper you supplied closes the chain. Using strontium K‑edge X‑ray
absorption spectroscopy together with 29Si, 27Al and 23Na NMR on
metakaolin geopolymers, it shows that at low loading Sr2+ is incorporated into
extra‑framework charge‑balancing sites bonded through oxygen to tetrahedral
aluminium (SiIV–O–AlIV), with a local structure resembling the
mineral brewsterite. In other words, strontium is observed sitting exactly at the
AlIV sites the descriptor counts. Above a chemical binding limit
(≈ 0.5–1.5 wt.% Sr(OH)2·8H2O), the excess precipitates as
SrCO3 rather than binding to the framework.

Why this matters

  Correlation and even a causal test leave open the question of why. Geddes answers it
  directly: the framework‑aluminium descriptor works because tetrahedral AlIV
  is the strontium binding site, imaged at the atomic scale. The three levels — a
  statistical correlation, a within‑sample perturbation experiment, and a spectroscopic
  mechanism — are mutually independent and point to the same conclusion. This is the mechanistic
  capstone of the descriptor‑and‑methodology paper.

2.4  The immobilisation side agrees, and the structural precondition holds

Independently of the adsorption data, caesium leach resistance stratifies by binder chemistry
exactly as the framework picture predicts: metakaolin framework ≈ 13 > fly‑ash
framework ≈ 10 > calcium‑rich slag ≈ 7.5. And the descriptor remains meaningful
only where a condensed aluminosilicate framework exists: in calcium‑rich binders the silicon
network collapses to low‑connectivity environments and no compositional descriptor predicts
uptake. The rule stands — never pool across structural classes.

Section 3Current data structure

Two parallel datasets, never merged, both governed by a single machine‑checked registry
(17 assets, 35 findings, 16 decisions). Every row
of both pools is listed in Appendices B and C.

Pool A — adsorption  (141 rows, 14 sources)

Target: adsorption capacity or distribution coefficient; 75 rows are radionuclide (Cs/Sr).

Source	rows	
oulu2026	63	
literature_compilation	21	
varon2025	7	
varon_leached2026	7	
lin2026	6	
katada2024	6	
tarnovsky2024	6	
kurumisawa2021	5	
xiang2021	5	
petlitckaia2020	4	
qian2001	4	
baek2018	3	
tian2019_espr	2	
zhang2021	2	

Pool B — immobilisation  (54 rows, 8 sources)

Target: leach resistance. Now spans metakaolin, fly‑ash and slag binders, with an explicit
leachant flag after Section 1's finding that leach‑test chemistry can invert the apparent
ranking.

Source	rows	
jang2016	14	
kurumisawa2021	10	
nevin2026	10	
arbelhaddad2022	6	
kim2026	6	
frederickx2025	4	
komljenovic2020	2	
stanojevic2025	2	

Section 4What we still cannot do, and why

The mechanism question is now answered. The remaining obstacle is different, and it is important
to state it precisely so that the requests in Section 5 are the right ones.

4.1  Mechanism is settled; breadth is not

Geddes proved why the descriptor works, but on samples of a single fixed composition — it
did not add data in which composition varies while both the descriptor and a Cs/Sr target
are measured. That composition‑varying paired data is what a generative model must learn from,
and it remains scarce: essentially one strontium sample‑family (seven compositions) plus one
ammonium series (four). A model trained on so little, drawn from many different laboratories, would
learn inter‑laboratory differences and report them as chemistry. Confidence in the
mechanism has risen sharply; the breadth needed to train the generative extension has not.

4.2  The faithful replication is still blocked on confidential data

The reference model was trained on 112 samples from one laboratory; only ten are public. A
faithful replication needs the full set, which is confidential and must be requested.

4.3  Therefore the near‑term output is a paper, not a model

With a correlation, a causal test and now an atomic mechanism, the
descriptor‑and‑methodology result is strong and publishable now. The generative model
remains gated on either the confidential dataset or a substantially broader body of
composition‑varying paired data — precisely what Section 5 asks for.

Section 5Remaining acquisitions & data needs
  (the requests)

The Checkpoint 2 top request has been fulfilled — thank you. The remaining needs have
narrowed to a single, well‑defined gap: breadth.

5.1  Fulfilled since Checkpoint 2

Request	Status	
Geddes 2025 — Sr incorporation mechanism & binding capacity (J. Hazard. Mater. 488, 137426)	✓ DELIVERED — supplied by the supervisor; closed the mechanism question (Section 2.3)	

5.2  Still needed

Priority	What to obtain	Why it matters now	Unblocks	
1 — the breadth gap	Composition‑varying studies pairing an NMR framework‑Al descriptor with a Cs/Sr capacity / Kd / leachability — the more distinct Si/Al compositions in one study, the better	The mechanism is settled; what a generative model still lacks is range. Named candidate: Next Sustainability 2025 (article S2950631X25000024), the one source with a 1–5 M activator axis carrying Cs, Sr and NMR together.	M4, M5	
2 — faithful replication	The GEOMIND 112‑sample training dataset — request to the reference‑paper authors (RSC Digital Discovery, DOI 10.1039/d5dd00383k); a drafted letter already exists	The only route to a faithful replication of the reference model.	M3a	

5.3  Data‑types needed — and what counts as an acceptable substitute

If the named source cannot be obtained, an equivalent meeting these criteria gives the same
insight — use them as search criteria.

Data‑type we still need	Minimum acceptable form (a valid drop‑in substitute)	
Composition‑varying descriptor + target — now the single core need	Any study giving a 29Si Q4(mAl) deconvolution or a 27Al AlIV fraction and a Cs or Sr capacity / Kd / leachability on the same ≥4 samples that differ in Si/Al. Metakaolin, fly‑ash or slag are all acceptable if stated. (Geddes met the descriptor‑plus‑target criterion but at one fixed composition — what is missing is the variation.)	
A second leaching / degradation series	Framework Al and uptake measured on the same samples before and after a treatment — an independent instance of the within‑sample causal test would further harden the result.	
A single‑lab, many‑sample formulation set	≥50 geopolymer formulations from one laboratory with measured properties (and ideally a Cs/Sr metric) — the minimum scale for training a generative model without inter‑laboratory artefacts.	

5.4  Where such data is most likely to be found

The two groups that publish almost all paired descriptor‑and‑target data remain the
best hunting ground: the Sheffield group (Walkley, Provis, Geddes, Nevin, O'Donoghue,
Stanojević, Komljenović — the source of the mechanism paper just delivered) and the
CEA Montpellier group (Poulesquen, Varon, Gossard, Petlitckaia). Useful venues:
J. Hazard. Mater., J. Nucl. Mater.,
Cement & Concrete Research, Dalton Transactions,
Open Ceramics. Any of their studies that varies Si/Al across several
samples while reporting both NMR and a Cs/Sr metric would directly close the breadth gap.

Section 6Plan and requests

6.1  Ready to write up now

The descriptor‑and‑methodology paper is ready in substance: framework aluminium
predicts cation uptake (correlation), losing it costs uptake on the same sample (causation), and
strontium is imaged binding at the AlIV sites (mechanism) — plus a saturation screen that
exposes published capacities that are extrapolation artefacts. None of this needs the confidential
dataset.

6.2  What we ask of this checkpoint

Help close the breadth gap — obtain Next Sustainability 2025, or identify any
  study from the Section 5.4 groups that varies Si/Al while reporting NMR and a Cs/Sr metric.

  Support the confidential‑data request to the reference‑model authors.

  Advise on a small own‑laboratory measurement — a short Si/Al series with NMR and a
  Sr uptake test would, by itself, supply the composition‑varying paired data the model needs
  and let us replicate the causal test in‑house.

  Agreement to proceed to writing the descriptor‑and‑methodology paper, with
  the generative model as the subsequent phase once breadth allows.

Appendix AFull finding register
All 35 audited findings, most‑recent last, each with the evidence that established it and the action taken. Severity is the data‑integrity impact.
critical  F1 — Si_Al and Density transplanted from the GEOMIND paper  [resolved]
Evidence
9 of 11 unique Si_Al values match the paper's 10 samples exactly to 3 dp; all 10 published density values appear; 91 of 92 mixes carry a single broadcast value; neither column exists in either upstream source file.
Action
Both columns dropped in clean.py. Must never be reinstated as features.

critical  F2 — Dataset far smaller than 867 rows implies  [resolved]
Evidence
Only 92 distinct mix designs; Metakaolin constant zero; features have 2-6 unique values.
Action
Grouped CV by mix design is mandatory. Metakaolin dropped.

high  F3 — Adsorption data has extensive internal duplication  [resolved]
Evidence
24 Qmax_Cs rows contain only 16 distinct values; Qmax_Sr has 7 rows.
Action
Repeats flagged (not deleted) via cs/sr_value_repeated.

medium  F4 — Redundancy and version disagreement  [partially resolved]
Evidence
CSV/XLSX byte-identical; 18 duplicate rows; v2 disagrees in 22 cells.
Action
CSV declared canonical; duplicates removed; v2 unresolved.

low  F5 — Metadata.csv is cp1256, not UTF-8  [resolved]
Action
Handled in the ingestion layer.

critical  F6 — Feasibility_Ranges is mislabelled and anti-correlated with truth  [resolved with open gap]
Evidence
Rejects 7 of 9 feasible published samples, accepts the 1 infeasible. Its constants are verbatim from the retired tool at tag v1.0.0.
Action
Sheet not read. Provisional envelope used instead, flagged provisional=True.

critical  F7 — Compiled data failed source audit - 10 of 31 rows  [resolved]
Evidence
(a) 3 rows labelled Sr are Eu-152+154. (b) 4 Niu 2022 rows claim Langmuir Qmax from a paper tabulating none. (c) Na-MK misattributed from another paper. (d) K-MK is a verbatim copy of K-MKBFS - a sorbent that does not exist.
Action
Quarantined/relabelled/re-typed as named constants in code.

medium  F8 — Unmined master sheets add nothing  [resolved]
Evidence
Adsorption_Isotherms and Cs_Isotherms duplicate Functional_Data with the same fabricated rows; only 3 new values, which are cobalt.
Action
Marked duplicate. Not ingested.

high  F9 — Surface area does not predict CATION uptake  [open]
Evidence
Cation-only, per source - lin2026 -0.90 (n=4), xiang2021 -0.90 (n=5), oulu2026 -0.47 (n=21), tarnovsky2024 +0.22 (n=6, inconclusive). Pooled cations +0.08. Varon: BET +0.19 vs Al-IV +0.95.
Action
Al-IV is the candidate primary feature. NOTE - an earlier claim of "six datasets confirm a negative BET correlation" was an OVERSTATEMENT, corrected here.

high  F10 — Pooling adsorbates flips the sign of the BET relationship  [resolved]
Evidence
cations corr(BET,capacity) = +0.08; dyes = +0.66.
Action
Never pool adsorbate classes. Dyes use surface area; cations use charge sites. pooling_warning() enforces the check.

high  F11 — Sr_Immobilization_Mechanisms is untraceable and largely duplicated  [resolved]
Evidence
Audit 2026-07-20 - the ONLY master sheet with no Source column at all, plus 66.7% internal duplication among its numeric cells. Same signature as the fabricated Na-MK/K-MK rows in F7.
Action
Relabelled FALSE / DISCARD in the warehouse. Not usable.

medium  F12 — The v2 "conflict" was precision, not disagreement  [resolved]
Evidence
All 22 differing cells are Comp_Strength in rows 843-866 and differ only by rounding (34.36 vs 34.35777). N data.xls genuinely reports up to 6 dp, and 18 of the 24 v2 values appear verbatim upstream. So v2 preserved source precision and Physical_Data rounded to 2 dp.
Action
Q1 closed. v2 status suspect -> verified. Physical_Data remains canonical; the difference (<=0.005 MPa) is immaterial for modelling.

medium  F13 — Several context sheets cite papers we do not hold  [open]
Evidence
Audit 2026-07-20 - Kim_2026, Yildirim_2024 and Duque_Redondo_2023 are cited by Surface_Complexation_Sr, MD_Simulation_Sr_Cs, Zeolite_Comparison_Sr_Cs, Sr_Leaching_Data, EXAFS and XRD sheets. None are in papers/references. Surface_Complexation cites "Eq. (10)-(12)" - equations, not sources, so those rows are model output rather than measurement. FTIR is 88.9% duplicated, XRD 72.7%.
Action
All remain UNVERIFIED and excluded from modelling. Acquiring the three papers is the only way to promote them; recorded as Q6.

high  F14 — A high R2 Langmuir fit can leave Qmax essentially unconstrained  [open]
Evidence
Baek 2018 chabazite: Q0L = 1249.5 mg/g with K_L = 7.9e-05 L/mg and R2 = 0.99989, while the paper's own kinetics report equilibrium uptake of just 1.184 mg/g. K_L is two orders of magnitude below the other two zeolites in the same table. At low coverage the Langmuir isotherm is near-linear, so it fits almost perfectly while the plateau is extrapolated ~1000x beyond any measured point.
Action
Ingested but flagged - it exceeds the schema bound of 1000 mg/g and validate() reports it. Must be excluded from any fit unless the extrapolation is defended. Generalises: R2 is not evidence that a fitted Qmax is meaningful. Screen future Langmuir rows on K_L and on the measured concentration range, not R2 alone.

critical  F15 — Fitted capacities cannot be validated - C0 was never captured  [resolved with open gap]
Evidence
Applying the F14 screen to all 35 fitted-isotherm rows: 32 of the 33 rows with a usable K_L have NO recorded initial concentration, so Langmuir saturation (theta = K*C0/(1+K*C0)) cannot be computed. The screen runs on exactly one row (GF600, theta = 0.93). Chabazite was caught only because its paper stated the equilibrium uptake in prose.
Action
initial_conc_mg_L made required for fitted-isotherm rows going forward; existing rows flagged c0_unknown. PROGRESS 2026-07-20: C0 recovered for Baek (2658 mg/L) and El-Naggar (1000 mg/L), taking screenable rows from 1 to 10 - of which 8 are sound, 1 borderline (stilbite, theta 0.775) and 1 a confirmed artifact (chabazite, theta 0.174). 25 rows still lack C0. COMPLETE 2026-07-20: C0 recovered for 7 sources; 29 of 35 rows now screenable. 27 sound, 1 borderline (stilbite 0.775), 1 artifact (chabazite 0.174). Six rows remain unscreenable because their methods state no isotherm range. Lesson recorded THREE times: K_L alone is not a screen - saturation is K*C0/(1+K*C0), so a small K is compensated by a large C0. The same instinct would have discarded 19 sound rows.

medium  F16 — theta = 1 - R_L, so the saturation screen needs no C0  [resolved]
Evidence
The Langmuir separation factor R_L = 1/(1+b*C0) is reported by many papers as a favourability check. Our saturation measure theta = b*C0/(1+b*C0) is exactly 1 - R_L. Verified against the independent C0 route on six El-Naggar rows: the two derivations agree to three decimals. Resolved Tian ESPR (theta 0.944 Cs, 0.994 Sr) with back-calculated C0 5.25 and 9.77 mmol/L, matching the Fig. 5 axes.
Action
Use R_L as the PRIMARY screen and C0 recovery only as fallback. Found by rendering PDF figures and reading them visually - a capability previously and wrongly described as "manual figure reading" and deferred to Mulham.

high  F17 — Zhang 2021 rows are extrapolations with an unphysical intercept  [resolved]
Evidence
Figure 8 read visually. The slope reproduces the published Qmax exactly (1/11.196 = 89.32; 1/22.464 = 44.52), but both intercepts are NEGATIVE (-0.5365, -2.0942), which in Ce/qe = 1/(Qmax*b) + Ce/Qmax implies b < 0 and is unphysical; the table nonetheless reports positive b. Data reach only Ce = 3.45 and 3.75 mg/L, giving theta = 0.365 and 0.074 - the slag fit reaches 7% of its plateau, worse than the chabazite artefact at 17%.
Action
Both rows flagged as extrapolations and excluded from modelling alongside chabazite. Screen now COMPLETE at 35 of 35: 31 sound, 1 borderline, 3 extrapolated.

high  F18 — The Oulu 29Si deconvolution was already published; it explains our failed fit  [resolved]
Evidence
Table 2 of Hossain 2026 (doi:10.1016/j.matdes.2026.115471, page 6) reports the deconvolved Si environments for all 12 selected samples - the values our own fit attempted to derive. Found by rendering the page and reading it. The authors use TEN environments (Q0, Q1, Q2(1Al), Q2(0Al), Q4(4Al), Q3(1Al), Q4(3Al), Q3/Q4(2Al), Q3/Q4(1Al), Q4(0Al)) including Q3 and Q2 species with non-bridging oxygens. Our model used FIVE Q4(mAl) Gaussians only, which cannot represent that intensity; the optimiser pushed it outward and drove Q4(3Al) to zero.
Action
Confirms the NMR rejection was correct AND for the right reason - the chemical sanity check detected a structurally wrong peak model that R^2 = 0.998 and both pre-registered gates could not. Pipeline closed. The Oulu letter is no longer needed for this purpose. Values transcribed into src/geomind/data/nmr_ari.py; 11 of 12 rows sum to exactly 100%, one to 99.0 (published as such).

high  F19 — The Al-richness descriptor is valid only within a structural class, and the Oulu backfill does not widen its evidence base  [resolved]
Evidence
Backfilling ARI from F18 attached the descriptor to 39 pool rows / 12 sorbents. Split by structure, the 12 sorbents behave as two different materials. Ca-FREE (n=4, Q4 45-73%): ARI +0.932, framework-only ARI +0.940 - uptake spans 2.13-11.53 mg/g (sd 3.98). Ca-BEARING (n=8, Q4 0-26%, Q0-Q2 dominated): ARI -0.108, Si/Al -0.135, Ca/Al -0.104, Q4% -0.247, BET +0.462 - NOTHING predicts, and uptake is nearly flat at 7.27 +/- 1.31 mg/g regardless of composition. Pooling all 12 gives ARI +0.536, a mediocre value that conceals two regimes. Ca acts as a network modifier: there is no condensed aluminosilicate framework for a framework descriptor to measure, and uptake proceeds by a different mechanism (C-A-S-H exchange), roughly composition-independent.
Action
Restrict the ARI claim to Q4-rich framework aluminosilicates and state the structural gate explicitly. Generalises F9 one level down: never pool ADSORBATE classes, and never pool SORBENT structural classes either. IMPORTANT correction to my own estimate - I projected this backfill would widen the descriptor to ~19 sorbents; in fact only 4 of the 12 lie in the regime where it applies, so the evidence base is unchanged at Varon n=7 (Sr) + Oulu n=4 (NH4+). Al^IV scarcity remains the binding constraint on M4/M5.

critical  F20 — NMR characterisation and adsorption-capacity measurement are near-disjoint in this literature - Al^IV scarcity is structural, not a sampling accident  [open]
Evidence
Corpus-wide classification of all 30 PDFs by keyword balance (adsorption terms vs leaching/immobilisation terms) against NMR content. Of the 6 papers carrying substantial solid-state NMR, FOUR are immobilisation/wasteform studies (Nevin 2026 nmr=54, Kim 2026 nmr=66, Vettese 2025 nmr=33, Kurumisawa 2021 nmr=13), ONE is adsorption (Hossain/Oulu nmr=11, but NH4+ and dyes only - no Cs/Sr), and ONE is mixed (Varon 2025 nmr=32). Meanwhile ALL 13 papers classified as adsorption studies report ZERO solid-state NMR. Varon is the single bridge between the two - which is exactly why Al^IV occurs in precisely 7 pool rows, all from Varon. These are two different research communities: water-treatment groups measure isotherms and BET and never run MAS NMR; nuclear-wasteform groups run full 29Si/27Al/133Cs NMR and measure leach rates and diffusivities, never isotherms.
Action
More scraping CANNOT fix Al^IV scarcity - the co-occurrence is rare by the structure of the field, not by chance, so Q7 has no answer within the adsorption literature. Two routes remain: (a) measure NMR ourselves on sorbents of known capacity, or (b) REFRAME the M4/M5 target property from adsorption capacity to leach resistance, where NMR is abundant. Note that route (b) reverses earlier triage - Kurumisawa 2021 and J. Environ. Manage. 370 (2024) were both REJECTED as "diffusivity/leaching studies", i.e. we discarded precisely the papers richest in the descriptor we need. The project aim ("immobilisation of Cs-137/Sr-90") is arguably better served by leach resistance than by adsorption capacity anyway; the two have been conflated. Decision required from PI - see reports/q7-descriptor-hunt-report.md.

high  F21 — Sr_Leaching_Data audited against source for the first time - LI verified, De corrupted to zero, and the Yildirim rows are misattributed  [resolved]
Evidence
Both cited sources (Kim 2026, Nevin 2026) are now known to be on disk (see F13), so this sheet became auditable. Line-by-line against Kim Table 2 (p10) and Nevin p6: (a) LEACHABILITY INDEX - VERIFIED, 6 of 6 determinable rows exact. Kim NaSr1 15.5, NaSr2 14.8, NaSr3 16.0, KSr3 16.0; Nevin Sr_1 18.7, Sr_3 19.1. KSr1/KSr2 are correctly recorded as below detection - Kim states Sr leachate was under the ICP-OES limit (0.001 ppm), yielding non-detectable De and LI. (b) De_cm2_s - CORRUPTED. Every row reads 0.0, whereas Kim Table 2 reports 8.88E-16, 3.80E-14, 2.10E-16, 6.36E-16, 5.80E-18 and so on. Precision was lost to zero. Kim's De is also TIME-RESOLVED over five points (2 h, 7 h, 7 d, 14 d, 21 d), so no single scalar De pairs with the averaged LI in the first place. (c) CN_Sr_EXAFS on the two Yildirim_2024 rows - MISATTRIBUTED. The sheet gives Sr_Pre_1 = 7.87 and Sr_Post_1 = 7.95 sourced to Yildirim_2024. Kim p26 states the NaSr3 coordination number "was 7.87 +/- 0.69 before the leaching test" and "7.95 +/- 0.43 afterwards" - these are Kim's own NaSr3 pre/post values, and Kim attributes the pre-leach figure to reference [7], which is Geddes et al., J. Hazard. Mater. 488 (2025) 137426 - NOT Yildirim. The KSr3 value 7.55 is correctly attributed.
Action
Promote the LI column to VERIFIED_TRUE - it is the first immobilisation target variable in the project to survive source audit. Quarantine De_cm2_s entirely (re-extract from Kim Table 2 as a time series if needed). Quarantine both Yildirim_2024 rows as misattributed - third instance of the F7 pattern.

high  F22 — Pool B built and audited - LI verified twice over, but it has almost no compositional variation paired with NMR  [resolved]
Evidence
Pool B v1 = 16 rows / 2 sources (Kim 2026, Nevin 2026), of which 8 carry a retention target, 2 are left-censored, and 6 are structure-only. (a) The LI = -log10(De) relation is now confirmed against TWO independent published tables - Kim Table 2 (12 of 13 cells to within 0.06) and Nevin Table 2 (4 of 4: 18.66/19.11/13.27/13.22 vs published 18.7/19.1/13.3/13.2). (b) A PUBLISHED ERRATUM was found. Kim Table 2 cell NaSr1 @ 2 h prints "8.88 E-16 (15.5)" but -log10(8.88e-16) = 15.05. Kim's own column Average LI of 15.5 equals mean(15.05, 15.94) exactly; had the cell truly been 15.5 the average would read 15.7. The printed (15.5) is a typo for (15.1). Verified at 430 dpi, so it is not a rendering artefact. The column average is unaffected. (c) The master sheet Sr_Leaching_Data carried only Nevin's two Sr rows and SILENTLY DROPPED both Cs rows (Cs_1 LI 13.3, Cs_3 LI 13.2) - a 50% loss of that table, undetectable without reading the source. (d) Nevin's headline result is preserved: in the SAME K-A-S-H gel, Sr is retained roughly six orders of magnitude better than Cs (De 7.8e-20 vs 6.0e-14). Nuclide identity dominates structure entirely at fixed composition.
Action
LIMITATION, stated plainly: only 4 rows pair an NMR descriptor with a retention target, and across those 4 the ARI is nearly constant (2.738-2.855) because Nevin is ONE formulation at Si/Al = 3. Kim varies activator (Na vs K) and loading but reports no Q4 deconvolution. So Pool B is currently as descriptor-starved as Pool A, for the opposite reason - Pool A has composition without NMR, Pool B has NMR without composition. Neither supports a descriptor model yet. This raises the priority of Q8 (Geddes 2025) further: it is the only identified source that may carry composition, NMR and a retention/binding measure together.

medium  F23 — Not every published deconvolution assigns m uniquely - Vettese's ARI is indeterminate and must not be computed  [resolved]
Evidence
Vettese 2025 Table 4 (p7) reports a 29Si deconvolution, but its first two columns carry AMBIGUOUS assignments: "Q3(1Al) or Q4(4Al)" (m = 1 or 4) and "Q3 or Q4(3Al)" (m = 0 or 3). Computing the Al-richness index therefore has two permitted answers for the unleached sample: ARI = 2.289 if the Q4 readings are taken, or 0.861 if the Q3 readings are - a factor of 2.66. Populations do sum correctly (100.0 / 100.1 / 100.1), so the table is internally sound; it is the ASSIGNMENT that is undetermined, not the fit. Hossain and Nevin both assign m uniquely; Vettese does not.
Action
Do NOT compute or store an ARI for Vettese. A pipeline that derived ARI from any Q^n(mAl) table without checking assignment uniqueness would silently inject a 2.7x error into the one descriptor the project depends on. Vettese can still contribute structure-only rows (raw populations) and its Cs leach data, which is figure-only and single-formulation. Any future adapter must carry an assignment-ambiguity flag.

critical  F24 — Kurumisawa 2021 recovered - a rejected paper that bridges both pools - and it exposes a 12-order-of-magnitude naming collision in "diffusion coefficient"  [resolved]
Evidence
Kurumisawa 2021 (doi:10.1617/s11527-021-01758-y) was REJECTED during batch triage as "a diffusivity study (diffus 65)". Reading it inline shows that verdict was wrong on content: (a) Figure 3b publishes the Langmuir MONOLAYER Cs CAPACITY for five metakaolin geopolymers made with five different alkali activators (K11 0.315, K9 0.425, 0.66K 0.530, N11 0.727, KN11 0.393 mmol/g) - a Pool A capacity WITH real compositional variation, which Pool A is short of. Pool A: 121 -> 126 rows. (b) Figure 2 publishes a Cs diffusivity for the same five specimens - Pool B. Pool B: 16 -> 26 rows. (c) THE COLLISION. Kurumisawa's is an INGRESS coefficient (Cs diffusing INTO an immersed specimen), reported in m2/s and of order 4e-12 m2/s = 4e-8 cm2/s. Kim's and Nevin's are ANSI/ANS 16.1 EFFECTIVE diffusivities (nuclide leaching OUT of a doped wasteform), of order 1e-16 and 1e-19 cm2/s. Same name, opposite experiment, TWELVE orders of magnitude apart. (d) Table 3 is the 29Si NMR of the ACTIVATOR SOLUTION (Q0-Q3 of the silicate), NOT of the hardened gel - so this paper supplies no framework Al^IV despite being NMR-bearing. (e) Applying the F14/F16 saturation screen to the recovered capacities: K11 theta 0.962 sound, KN11 0.847 sound, K9 0.704 borderline, 0.66K 0.608 borderline, and N11 theta 0.499 an EXTRAPOLATION ARTEFACT - N11 being the HIGHEST reported capacity of the five.
Action
Both halves ingested through separate adapters under D13. RetentionType gains INGRESS_DIFFUSIVITY as a distinct member and pooling_warning() now raises an explicit CATEGORY ERROR if both diffusivity kinds appear together. N11 flagged as an artefact. All Kurumisawa rows carry from_figure=True. LESSON: the batch triage rejected this paper on keyword balance without reading it, and keyword balance cannot see a capacity that lives only in a figure. The other triage rejections should be re-read the same way - starting with J. Environ. Manage. 370 (2024).

medium  F25 — The last triage rejection (J. Environ. Manage. 370) is upheld as data, but it is a high-value BIBLIOGRAPHY that names the paired-data sources both pools lack  [resolved]
Evidence
D15 re-read of Mukiza et al., J. Environ. Manage. 370 (2024) 122746, "Recent advances in immobilization of Cs/Sr-bearing wastes in AAMs: a review". It is a REVIEW, not primary data: zero Langmuir/Qmax/Kd of its own, and its Table 2 explicitly states "the data are not directly comparable". So the batch rejection was CORRECT for direct ingestion - none of its tabulated numbers may enter either pool as primary rows. BUT reading it surfaced exactly the paired-descriptor sources F20/F22 said were rare: (a) Komljenovic et al. 2020, J. Hazard. Mater. 388, doi:10.1016/j.jhazmat.2019.121765, "Immobilization of cesium with alkali-activated blast furnace slag" - the review states it ties 29Si NMR speciation (Q1, Q2(0Al), Q2(1Al) sites, Al^IV/Si of C-A-S-H) to strength AND Cs. NMR + composition + Cs in one paper. Same group (Provis) as Nevin/Geddes. A second candidate F20 bridge alongside Geddes 2025. (b) Qian et al. 2001, J. Nucl. Mater. 299, 199-204, doi:10.1016/S0022-3115(01)00700-0 - Cs and Sr distribution ratios R_d (3.9e3->6.4e3 mol/g Cs; 6.4e3->1.2e4 mol/g Sr). A K_d measure = Pool A. (c) Jang et al. 2016, J. Hazard. Mater. 318, 339-346, doi:10.1016/j.jhazmat.2016.07.003, "Physical barrier effect ... on diffusivity of Cs and Sr" - a Cs/Sr diffusivity (Pool B) source, and it is ALREADY ON DISK (papers/references/Physical barrier effect ...pdf), registered but never mined.
Action
Keep the review out of both pools as a data source. Use it as a source index. Q9 opened for Komljenovic 2020 (acquire), Q10 for Qian 2001 (acquire), and Jang 2016 queued for Pool B extraction since it is already held. This is the third time (after F24 Kurumisawa and the Kim/Nevin content-index miss) that real value was found by reading a document already in hand rather than acquiring a new one.

medium  F26 — Jang 2016 mined into Pool B - 14 rows, both nuclides, with pore structure; and it confirms the LI aggregation trap a third time  [resolved]
Evidence
Jang, Park & Lee, J. Hazard. Mater. 318 (2016) 339-346, doi:10.1016/j.jhazmat.2016.07.003 - the Q11 source, already on disk, now extracted. Seven doped waste forms (F1/F2/F3 fly-ash geopolymers, S1/S3/S5 fly-ash+slag blends, PC Portland baseline), each with Cs AND Sr leachability indices (Table 7) and pore structure (Table 5). Pool B: 26 -> 40 rows / 4 sources. (a) LI AGGREGATION CONFIRMED a third time. Jang's LI = mean over intervals of -log10(De_n): F1 Cs interval De's give 10.02 ~ published 10.0, whereas -log10(mean De) = 9.46 would be wrong by 0.5. Vindicates schema trap 4. (b) Sr LI > Cs LI in EVERY one of the 7 specimens - the universal Cs<Sr retention result, now across 7 more matrices, consistent with Nevin's ~6-order gap. (c) Si/Al deliberately NOT stored. The precursor-bulk Si/Al is computable (1.55-2.13) but omits the sodium-silicate activator Si, so it is not the gel Si/Al, and the F/S series use different silicate loadings (0.25 vs 0.17) so it is not even comparable across specimens. Storing it would repeat the F1 transplant error in a new form. Recorded as provenance-only constants. (d) Three new pore-structure columns added (porosity, capillary pore volume, critical pore diameter); Jang links these to De. corr(porosity, Cs LI) = -0.27 across the 6 geopolymers - weak, consistent with Jang's own point that critical pore DIAMETER matters more than total porosity.
Action
Ingested via _from_jang2016 as 14 LI rows. Mean De values retained as documented adapter constants (uncorrupted, unlike Kim's) but not emitted as separate rows, to avoid implying an independent measurement - a diffusivity target can regenerate them later. PC baseline flagged matrix_class=portland_cement, trivially filterable. Q11 closed. Fourth on-disk recovery of the session.

critical  F27 — Varon's leaching companion paper provides a WITHIN-SAMPLE causal test - framework Al^IV concentration governs Sr K_D, and destroying it by leaching destroys sorption  [resolved]
Evidence
Batch-4 paper Varon et al., Open Ceramics 25 (2026) 100895, doi:10.1016/j.oceram.2025.100895 - the leaching companion to varon2025 (Cleaner Materials). Its 0 h data are IDENTICAL to varon2025 (verified: K-0.5-16 BET 72, AlIV 96.0%, KD 4100) and are NOT re-ingested; the 96 h water-leached state is new. Tables 3-4 give, for all 7 samples at 0 h and 96 h: BET, [AlIV]_exp (mmol/g), AlIV/V/VI %, full Q4(mAl) speciation, Sr KD and Qmax. RESULT: [AlIV] CONCENTRATION (mmol/g) is the strongest predictor of Sr KD: corr = +0.946 (n=7), rising to +0.986 excluding the barely-reacted outlier K-1.2-8 (H2O/M2O=8, BET 15, Qmax 0.02). This beats AlIV% (+0.80), ARI (+0.77) and crushes BET (+0.19, or -0.24 without the outlier) and Si/Al (-0.84). THE CAUSAL TEST: leaching removes framework Al, and corr(Δ[AlIV], ΔKD) = +0.938 - the samples that lose the most framework Al on leaching lose the most sorption. K-0.5-16 loses 1.39 mmol/g AlIV and 2750 mL/g KD (largest of both); K-1.5-16 loses 0.04 mmol/g AlIV and the least KD. This is the same sample losing capacity AS it loses exchange sites - close to a causal demonstration that tetrahedral Al^IV is the Sr exchange site, not merely a correlate.
Action
Ingested 7 NEW 96h-leached Sr KD rows via _from_varon_leached2026 (Pool A 126 -> 133 rows / 12 sources), sorbent_name "... (leached 96h)" so they can never be pooled with the fresh varon2025 rows. The "Interplay..." PDF in the same batch is a confirmed DUPLICATE of varon2025 (skipped). Strengthens the project's central finding: framework Al predicts cation uptake, and this is the first WITHIN-SAMPLE (not just cross-sample) evidence for it. Note [AlIV] CONCENTRATION > AlIV% > ARI as the ranking - absolute exchange-site density beats the per-Si fraction.

medium  F28 — Stanojevic 2025 - 2 Cs leachability rows for a fly-ash geopolymer; Cs passes the LI criterion yet >70% leaches, reaffirming Cs mobility  [resolved]
Evidence
Batch-4. Stanojevic et al., Constr. Build. Mater. 500 (2025) 144217, doi:10.1016/j.conbuildmat.2025.144217 (Komljenovic/Provis group). Fly-ash geopolymer, Cs doped at 2% and 5%, semi-dynamic leach. Lmean (Fig. 6b) = 10.3 (2%Cs) and 9.9 (5%Cs) over 90 days (9.7/9.3 over the first 5 days) - both clear the ANSI/ANS-16.1 / NRC floor of 6. BUT cumulative Cs leached exceeds 70% after 5 days (71.0% / 76.5%): the LI criterion is passed while most of the Cs still leaves - Cs remains highly mobile. 29Si shows Q4(mAl) (fly-ash framework), and the higher 5% Cs loading introduces less-crosslinked Q1,2 units (Cs slows condensation), a qualitative echo of the framework story.
Action
