Repository: mulhamfetna/geomind-radionuclide-adsorption

# GEOMIND-R — Framework Aluminium Governs Radionuclide Uptake in Geopolymers
An **audited, provenance-tracked meta-analysis database** of caesium and strontium uptake and
immobilisation in geopolymers and alkali-activated materials — with the analysis pipeline, a
validated forward model, and an interactive lab to explore it.

**Mulham Fetna** (lead author) · Dept. of Mechatronics Engineering, Faculty of Electrical and
Electronic Engineering, University of Aleppo — [ORCID 0009-0006-4432-798X](https://orcid.org/0009-0006-4432-798X)
**Dr. Abdulrazzaq Hammal** (supervisor) · Dept. of Basic Science – Chemistry, Faculty of Electrical

File: reports/GEOMIND-R-seminar-checkpoint.html (part 1 of 2)
GEOMIND-R — Supervisory Checkpoint

Confidential — Supervisory Checkpoint
  GEOMIND‑R

  Generative inverse design of geopolymers for the
  immobilisation of radioactive Cs‑137 and Sr‑90

  First formal progress report
  to the supervising chemistry professor — pre‑seminar checkpoint covering the
  chemical foundations, results achieved, the data‑integrity audit, current
  obstacles, and the plan forward.

Principal investigator
Mulham Fetna  · 
  ORCID 0009‑0006‑4432‑798X

  Supervisor
Dr. Abdulrazzaq Hammal  · 
  ORCID 0000‑0003‑1828‑1376

  Institution
[Institution / Department]

  Seminar date
21 July 2026

  Report status
Checkpoint 1 · literature‑scale
  meta‑analysis phase

Executive summaryWhere the project stands

The project set out to replicate the GEOMIND generative model for
geopolymer design and to extend it with a fourth design dimension — the capacity of a
geopolymer to capture and retain radioactive caesium and strontium. Over this first phase
the chemical groundwork has been laid, a compiled dataset has been built and rigorously
audited, and one genuinely novel chemical result has emerged. The project is not
yet able to train the generative extension, for reasons that are now understood to be
structural rather than incidental — and that diagnosis is itself one of the phase's most
useful outcomes.

126
Pool A rows
  (adsorption) · 11 sources

40
Pool B rows
  (immobilisation) · 4 sources

26
audited findings
  (19 resolved)

122
automated integrity tests
  passing

The three things a reader should take away

A real chemical finding. For the uptake of cations such as Cs+ and
  Sr2+, framework aluminium — the tetrahedral AlIV that
  creates the charge‑balancing exchange sites — predicts capacity strongly
  (correlation up to +0.95), whereas surface area (BET), the quantity most
  often reported, does not (pooled +0.08). The two even move in opposite directions
  for organic dyes, confirming a different binding mechanism. This reframes what a "good
  adsorbent geopolymer" is.

  A rigorous data‑integrity audit. The compiled starting dataset was found,
  on source‑by‑source checking, to contain roughly one‑third
  unreliable rows — including a europium measurement mislabelled as strontium, a fabricated
  feasibility domain, transplanted columns, and a published adsorption capacity a thousandfold
  larger than the same paper's measured uptake. Every one was traced, evidenced, and
  quarantined. The audit trail is a contribution in its own right.

  An honest obstacle. The single descriptor that predicts uptake —
  framework Al — is almost never reported together with a Cs/Sr capacity in the
  same study. This is a structural feature of how two separate research communities publish,
  not a gap our searching can close. It is the reason the generative extension cannot yet be
  trained, and it defines exactly which papers must be acquired to proceed.

ContentsStructure of this report
1Aim and scientific framing2Chemical foundations3Achievements — chemical findings4Achievements — the data‑integrity audit5Current data structure6What we could not achieve, and why7Technical / machine‑learning progress8Plan and next stepsAFull finding register (all findings)BPool A — every adsorption rowCPool B — every immobilisation rowDDecisions registerEGlossary of chemical terms

Section 1Aim and scientific framing

Geopolymers are alkali‑activated aluminosilicates: an aluminosilicate
precursor (metakaolin, fly ash, or blast‑furnace slag) is dissolved in a strongly
alkaline activator (NaOH or KOH with sodium silicate) and re‑condenses into a rigid
three‑dimensional network of corner‑sharing SiO4 and AlO4
tetrahedra. Because aluminium sits in tetrahedral coordination (AlIV),
each AlO4 unit carries a net negative framework charge, balanced by a mobile
alkali cation. Those charge‑balancing sites are the ion‑exchange sites that make a
geopolymer able to capture cationic radionuclides such as
Cs+ (caesium‑137) and Sr2+ (strontium‑90) — two
of the most mobile and long‑lived fission products in nuclear waste.

The reference work being replicated and extended

The starting point is GEOMIND (RSC Digital Discovery, 2026, DOI
10.1039/d5dd00383k), a hybrid generative model that performs inverse design: given a
set of target properties, it generates a candidate geopolymer formulation. It couples
two variational autoencoders — a Simulator (formulation → properties) and
a Formulator (properties → formulation) — with a feasibility block
that keeps generated formulations chemically viable.

The project in one sentence

  Reproduce GEOMIND, then add a fourth design dimension — the capacity of a geopolymer
  to capture and retain Cs+ and Sr2+ — so that formulations can be
  generated specifically for radionuclide immobilisation.

A distinction that reshaped the project: two different chemistries

Early work revealed that "capturing" a radionuclide is not one property but two, with
different chemistry and opposite figures of merit:

Adsorption	The geopolymer is placed in a solution and removes
  the cation from it. The target is a capacity (mg g−1, or a
  distribution coefficient Kd). Higher is better. — Pool A	

  Immobilisation	The cation is built into the solidified waste form
  and must not escape. The target is a leach resistance (leachability index,
  effective diffusivity). Higher resistance is better. — Pool B	

These are different applications answering different questions, and — as Section 6
explains — the chemical descriptor that predicts one is reported almost exclusively in studies
of the other. On the supervisor’s decision the two are kept as
two parallel datasets, never merged (project decision D13).

Honest scope of the dataset

The compiled dataset is literature‑derived, not newly measured in the
laboratory. Consequently every claim is framed as a literature‑scale meta‑analysis
and external validation, never as independent experimental replication. This framing is
stated up front because it governs how strongly any result may be worded.

Section 2Chemical foundations

This section sets out the chemistry the rest of the report depends on. It is written for a
chemist and is deliberately the most detailed part of the document.

2.1  The geopolymer network and its descriptors

The reactive network is described by a small set of chemical descriptors, each of which the
project treats as a candidate predictor of radionuclide uptake.

The Si/Al ratio

The molar Si/Al ratio is the primary compositional lever. A lower Si/Al means more
AlO4 tetrahedra, hence more framework charge and more cation‑exchange sites —
so, all else equal, lower Si/Al should mean higher cation capacity. It is the most‑reported
descriptor, and precisely because it is a bulk ratio it is also the easiest to get wrong (see
the audit, Section 4).

Silicon speciation: the Qn(mAl) notation

Solid‑state 29Si magic‑angle‑spinning NMR resolves the local
environment of each silicon atom. In the notation Qn(mAl), n is the
number of bridging oxygens on the central Si (0–4, i.e. how condensed the site is) and
m is how many of those bridges connect to an aluminium rather than another
silicon. A fully condensed, aluminium‑rich site is Q4(4Al); a fully condensed,
aluminium‑free site is Q4(0Al). Sites with non‑bridging oxygens
(Q3, Q2…) indicate a less‑polymerised, more disrupted
network.

From speciation to a framework‑aluminium descriptor (ARI)

Weighting each silicon environment by its aluminium count and summing gives the mean number
of Al neighbours per Si — the quantity the project calls the Al‑richness index:

ARI = Σm ( m · Im ) / 100
  (Im = % of Si in a site with m Al neighbours)

ARI is proportional to the density of tetrahedral‑Al charge‑balancing sites — it
is a direct, NMR‑based measure of the framework aluminium that ion exchange actually uses,
without needing 27Al NMR. It is the central descriptor of this project.

BET surface area — the descriptor the field usually reports

The BET specific surface area (m2 g−1, from
N2 physisorption) is the quantity most adsorption papers foreground. It measures
physical surface available for physisorption. A central result of this project (Section 3)
is that for cations it is the wrong descriptor.

2.2  The immobilisation chemistry and the leachability index

In a waste form the radionuclide is incorporated during synthesis and its escape is measured
by a semi‑dynamic leach test. The transport is summarised by an effective diffusivity
De (cm2 s−1) and, in the ANSI/ANS 16.1
standard, by the dimensionless leachability index:

L (or LI) = −log10( De )
  — higher LI = slower leaching = better immobilisation;
LI ≥ 6 is the regulatory acceptance floor.

Because LI is logarithmic, a mean LI over several leaching intervals is a geometric
mean of De and cannot be inverted to a single diffusivity — a subtlety the
data schema enforces, and which was independently confirmed against three separate published
tables. A second, more dangerous subtlety: the phrase "diffusion coefficient of Cs" is used in
the literature for two opposite experiments — the cation leaching out of a
doped waste form (10−16…10−19 cm2
s−1) versus diffusing into an immersed specimen from solution
(~10−8 cm2 s−1). The two differ by
twelve orders of magnitude; the dataset keeps them as distinct quantities that may never
be pooled.

2.3  The adsorption isotherm and a saturation screen

Adsorption capacities are usually reported as a Langmuir maximum, Qmax,
fitted to an isotherm. But a fitted Qmax is only a real capacity if the
experiment actually approached saturation. At low surface coverage the Langmuir form is nearly
linear, so it fits the data beautifully (high R2) while the plateau it implies is
essentially unconstrained — an authoritative‑looking number that means very little.

The project therefore screens every fitted capacity by its fractional surface coverage at the
highest concentration used:

θ = b·C0 / (1 + b·C0)
 = 1 − RL
  (RL = Langmuir separation factor, often already reported)

θ ≥ 0.8 means the plateau was genuinely approached; θ < 0.5
means the "capacity" is an extrapolation. The identity θ = 1 − RL
means the screen usually needs no extra data at all. This check — to our knowledge not routinely
applied when capacities are compiled across studies — is one of the project’s methodological
contributions (Section 3).

Section 3Achievements — chemical findings

3.1  The central result: framework aluminium predicts cation uptake; surface area does not

Across every dataset in which the two can be separated, the density of framework
aluminium — measured as AlIV content or as ARI — tracks cation uptake strongly and
positively, while BET surface area does not. Pooled across all cation datasets the BET
correlation collapses to essentially zero.

Evidence set	n	corr(BET, uptake)	corr(framework Al, uptake)	
Varon 2025 (Sr, Kd)	7	+0.19	+0.95	
Oulu Ca‑free series (NH4+, ARI)	4	−0.98	+0.93	
Xiang foams (Cs)	5	−0.90	—	
Lin 2026 (cation)	4	−0.90	—	
Oulu NH4+ (all)	21	−0.47	—	
Pooled cations	—	+0.08	—	
Organic dyes (contrast class)	42	+0.66	—	

Why this is chemically sensible

  Cation uptake here is ion exchange at charge‑balancing AlO4 sites, not
  physisorption on a surface. More framework Al = more exchange sites = more
  capacity, regardless of how much physical surface the material presents. The contrast class
  proves the mechanism: for organic dyes, which do bind by surface physisorption,
  the BET correlation flips to +0.66. The descriptor that matters depends on the binding
  mechanism — so cation and dye data must never be pooled into one target.

3.2  A structural precondition on the descriptor (finding F19)

The framework‑aluminium descriptor is not universal: it only means something where a
condensed aluminosilicate framework exists. When appreciable calcium is present, Ca acts
as a network modifier, disrupting the silicate linkages and driving the silicon
speciation toward low‑connectivity Q0–Q2 environments — in the
calcium‑bearing samples analysed, the fully‑condensed Q4 population fell
essentially to zero. With no framework to measure, no compositional descriptor
predicts uptake (ARI, Si/Al, Ca/Al and BET all |r| ≤ 0.46), and capacity is nearly
flat at 7.3 ± 1.3 mg g−1. Pooling calcium‑rich and
calcium‑free sorbents together produced a misleadingly mediocre correlation that concealed
two entirely different regimes. The lesson — never pool across structural classes —
generalises the dye/cation lesson one level deeper.

3.3  The isotherm saturation screen (findings F14–F17)

Applying the θ = 1 − RL screen of Section 2.3 to
all 35 fitted Langmuir capacities in the pool:

31
sound (θ ≥ 0.8) —
  measured, not extrapolated

1
borderline
  (θ = 0.78)

3
extrapolation artefacts, excluded

The trigger case: a chabazite fit reported Qmax = 1249.5 mg
g−1 at R2 = 0.99989, while the same paper’s measured
equilibrium uptake was 1.184 mg g−1 — a capacity extrapolated a
thousandfold beyond any data point, flagged by nothing in the reported statistics. Two of the
excluded fits additionally showed a negative intercept in their linearised form, implying an
unphysical negative affinity constant. When a sixth source was later recovered (Section 4),
the screen immediately caught a further artefact — the highest reported capacity of
that source’s five, unsaturated at θ = 0.50.

3.4  Immobilisation: strontium is held far better than caesium

In the immobilisation pool a single result is strikingly robust: in the same binder,
strontium is retained far better than caesium. In one metakaolin K–A–S–H gel
the effective diffusivities differ by roughly six orders of magnitude
(De,Sr ≈ 8×10−20 vs
De,Cs ≈ 6×10−14 cm2
s−1), and Sr’s leachability index exceeds Cs’s in every one
of the fourteen specimens measured. Chemically: Sr2+, being divalent and readily
precipitated as SrCO3, is chemically bound in the gel, whereas the large, singly‑
charged, highly soluble Cs+ is held only weakly. Every alkali‑activated matrix
in the pool clears the ANSI/ANS 16.1 acceptance floor (LI ≥ 6) for both
nuclides.

3.5  A methodological result: a rejected NMR deconvolution that was rejected for the right reason

An attempt to derive the Q4(mAl) speciation of a set of 29Si spectra
by fitting five Gaussian peaks reached an excellent fit (R2 ≈ 0.998)
yet was rejected, because it forced the Q4(3Al) population to exactly zero —
which is chemically impossible for the composition. The rejection was later vindicated when the
authors’ own deconvolution was found already published: they use ten silicon
environments including Q3/Q2 species, which a five‑peak,
Q4‑only model structurally cannot represent. A chemical sanity check caught a
structurally wrong model that a near‑perfect fit statistic could not — a cautionary result
worth reporting in its own right.

Section 4Achievements — the data‑integrity audit

The largest single body of work in this phase was verifying the compiled data against its
primary sources. It is presented candidly because it is, scientifically, the most defensible
contribution made so far: roughly one‑third of the compiled rows did not survive
source‑by‑source audit. A representative sample of what was caught:

What was found	Detail	
Europium mislabelled as strontium	A Eu measurement carried into the pool as an Sr capacity — different element, different chemistry.	
Fabricated feasibility domain	A ‘feasibility range’ table attributed to GEOMIND was in fact copied from this project’s own retired heuristic tool; applied to the paper’s own samples it rejected 7 of 9 feasible and accepted the 1 infeasible.	
Transplanted columns	Si/Al and density values from the paper’s 10 published samples had been broadcast across an unrelated concrete dataset; both columns dropped.	
A thousandfold‑extrapolated capacity	The chabazite Qmax of 1249.5 vs 1.184 mg g−1 measured (§3.3).	
Misattributed EXAFS values	Two strontium coordination numbers credited to one author were in fact another study’s, verbatim.	
A published typo, caught by arithmetic	A tabulated leachability index (15.5) was inconsistent with its own diffusivity; the paper’s own column average proved the intended value was 15.1.	
Silent half‑table loss	A provided workbook had dropped both caesium rows of a source’s leach table — half the data — undetectably without reading the source.	

The standing rule this produced

  No number enters either dataset until its value has been read in context in the
  primary source PDF. A number existing somewhere in a paper is not evidence of what it means.
  Every quarantine and correction is enforced in code and covered by an automated test, so a
  future edit cannot silently reintroduce a rejected value.

The audit also turned up value, not only errors

Reading sources in full — rather than trusting a keyword‑based triage — recovered
several papers that had been wrongly set aside. One rejected "diffusivity study" in fact
published caesium adsorption capacities for five different activators (a genuine gap‑filler
for Pool A); another "review" turned out to index exactly the paired‑descriptor
sources the project most needs; and two of the most descriptor‑rich papers held were
initially invisible because their filenames were not in Latin script. Four times this phase,
the most valuable next step proved to be reading a document already in hand rather than
acquiring a new one.

The complete, evidenced register of all 26 findings (19
resolved) is given in Appendix A.

Section 5Current data structure

All data lives in a single governed system, not in scattered files. Three layers keep it
honest.

5.1  A single source of truth (the registry)

Every data asset, primary source, finding and decision is recorded in one machine‑checked
registry (17 assets, 17 sources, 26 findings,
16 decisions). A validator rejects any dangling reference, unknown status, or
finding without an action, and regenerates the human‑readable documentation from it. The
registry — not anyone’s memory — is the project’s ground truth.

5.2  A strict labelling system

Every mined record is tagged on three independent axes, so a record’s trustworthiness is
explicit and a model can be restricted to only defensible rows:

Veracity	verified‑true · probable · unverified · redundant · false	

  Utility	core · supporting · context · discard	

  Granularity	observation · raw‑signal · reference	

Only rows that are (verified‑true or probable) and (core or supporting)
and an observation are considered modellable.

5.3  Two parallel datasets (decision D13)

The two chemistries of Section 1 are held as two schemas that share no target column, so
they can never be concatenated by accident.

Pool A — adsorption  (126 rows, 11 sources)

Target: adsorption capacity (mg g−1) or distribution coefficient. The
schema separates five distinct capacity types (a fitted Langmuir maximum and a
single‑point uptake are not the same number) and four adsorbate classes, so incompatible
quantities cannot be silently averaged.

Source	rows	
oulu2026	63	
literature_compilation	21	
varon2025	7	
tarnovsky2024	6	
lin2026	6	
katada2024	6	
kurumisawa2021	5	
xiang2021	5	
baek2018	3	
tian2019_espr	2	
zhang2021	2	

Adsorbate class	rows	
radionuclide	60	
dye	42	
analogue	21	
other	3	

Pool B — immobilisation  (40 rows, 4 sources)

Target: leach resistance. The schema encodes four traps peculiar to this chemistry: the
figure of merit is inverted (a high leach rate is bad); doped loading is a
control variable, never a target; a below‑detection result is
information (the best performers), kept as left‑censored data rather than
discarded; and the two ‘diffusion coefficients’ that differ by twelve orders of
magnitude are kept as separate quantities.

Source	rows	
jang2016	14	
kurumisawa2021	10	
nevin2026	10	
kim2026	6	

Every individual row of both pools is listed in Appendices B and C.

Section 6What we could not achieve, and why we are stuck

The generative extension — the project’s ultimate goal — cannot yet be trained. The
reasons are specific and, importantly, now diagnosed rather than merely encountered.

6.1  The predictive descriptor is structurally scarce (finding F20)

Framework aluminium is the one descriptor that predicts cation uptake (Section 3.1) — and
it is reported almost nowhere alongside a Cs/Sr capacity. A content survey of the whole corpus
made the reason plain:

Two communities that do not overlap

  Every adsorption study in the corpus reports zero solid‑state NMR, while four of
  the six NMR‑rich papers are immobilisation (waste‑form) studies. Water‑treatment
  groups measure isotherms and surface area and never run NMR; nuclear‑waste groups run full
  29Si/27Al NMR and measure leach rates and never run isotherms. The
  descriptor and the target sit on opposite sides of a disciplinary divide.

The practical consequence is decisive: more literature searching cannot fix this — the
co‑occurrence is rare by the structure of the field, not by any narrowness of our search.
Framework‑Al data currently exists paired with a capacity in only a handful of rows, from a
single source. Both datasets end up descriptor‑starved, for mirror‑image reasons:
Pool A has composition but no NMR; Pool B has NMR but almost no compositional
variation.

6.2  The faithful replication is blocked on confidential data

GEOMIND was trained on 112 samples from one laboratory under one protocol; only 10 are public.
A faithful replication (milestone M3a) is impossible without the full set, which is
confidential. A formal data‑request letter has been drafted and awaits sending. Our own
compiled data cannot substitute: it is fly‑ash/slag concrete, whereas GEOMIND is metakaolin
paste — a different material system with no viscosity target and only ~92 distinct mix designs,
so that strand has been honestly re‑scoped from ‘replication’ to a
‘cross‑system transfer study’.

6.3  Inverse design is not reachable on the present data

There are only 60 radionuclide (Cs/Sr) rows in Pool A, spread across many
laboratories and protocols. Training a generative inverse‑design model on so few rows from
so many sources would learn inter‑laboratory protocol differences and report them as
chemistry — precisely the failure the audit exists to prevent, one level up. The defensible
near‑term output is a descriptor‑and‑methodology study, not a generative
model.

The obstacle stated plainly

  We are not stuck for lack of effort or data volume. We are stuck because the one chemical
  descriptor that works is, by the structure of the published literature, almost never measured
  together with the property we want to predict. That diagnosis tells us exactly which
  few papers would unblock the work (Section 8).

Section 7Technical / machine‑learning progress
  (high‑level)

For completeness, the engineering status at a glance. The chemistry above is where the
scientific progress lives; the technical layer is deliberately kept faithful and modest.

Milestone	State	Note	
M1 — paper analysis	done	Reproduction specification written; the authors’ code located (unlicensed → clean‑room only).	
M2 — data cleaning & audit	done	~32% of compiled rows failed source audit (Section 4).	
M3a — chemistry layer	verified	Si/Al, Si/Msol and Solid/Liquid molar ratios reproduce the paper’s own samples to within 1–3%.	
M3a — generative VAEs	not started	Blocked on training decisions and, more fundamentally, on data (Section 6).	
M3b — cross‑system transfer	re‑scoped	Not a GEOMIND validation — a different material system, stated as such.	
M4 — adsorption dimension	in progress	The chemical question is answered; the descriptor is scarce.	
M5 — radionuclide design	blocked	Needs M4.	
M6 — corpus expansion	continuous	Automated scraping exhausted; targeted acquisition now.	

The one piece of the model already built and verified is the chemistry layer: the
molar‑ratio calculations that any generated formulation must satisfy reproduce the
authors’ published samples to 1–3%. This is the foundation the generative blocks would
sit on. Everything is version‑controlled with a full branch/issue workflow, and the whole
data pipeline is covered by 122 automated tests that encode each chemical rule (unit
conversions, the saturation screen, the pooling prohibitions, the leachability‑index
mathematics) so that no future change can quietly violate them.

Section 8Plan and next steps

8.1  Immediate: acquire the few papers that unblock the descriptor

Section 6 turns an open‑ended obstacle into a short shopping list. These specific
sources are the ones identified as carrying framework‑Al data together with a
Cs/Sr retention or capacity measure — the combination the field almost never publishes.

Priority	Source to acquire	Why it matters	Unblocks	
1	Geddes et al. 2025, J. Hazard. Mater. 488	Title promises Sr incorporation mechanism (NMR) and binding capacity in one paper — the rare bridge of Section 6.	M4, M5	
1	Komljenović et al. 2020, J. Hazard. Mater. 388	Ties 29Si speciation to strength and Cs immobilisation — a second candidate bridge.	M4, M5	
2	Qian et al. 2001, J. Nucl. Mater. 299	Cs and Sr distribution ratios (Kd) — primary data for Pool A.	M4	
2	Next Sustainability 2025	The only source with a 1–5 M activator‑concentration axis alongside Cs, Sr and NMR.	M6	
3	GEOMIND 112‑sample dataset (confidential request)	Larger than every scraping avenue combined; the only route to a faithful replication.	M3a	

A consolidated worklist, with where each file should be placed, is maintained at
docs/acquisition-worklist.md.

8.2  Near term: the defensible scientific output

Independent of acquisition, the present data already supports a descriptor‑and‑
methodology paper: that for cation uptake framework aluminium predicts and surface area does
not, with the structural precondition (Section 3.2); and that a simple
saturation screen (θ = 1 − RL) exposes published
capacities that are extrapolation artefacts (Section 3.3). Both are novel, both are
defensible now, and neither requires the confidential dataset.

8.3  Medium term: the two‑pool path to the design goal

With the priority‑1 papers in hand, the framework‑Al descriptor can be paired with a
retention target in enough samples to test whether it also predicts immobilisation (it
should, by the same charge‑balancing chemistry). That is the bridge from the descriptor
result to the project’s stated aim of designing formulations for Cs‑137/Sr‑90.
The generative model (M3a/M5) remains gated on either the confidential GEOMIND set or a
substantially enlarged paired dataset — and the report is deliberately honest that this is not
within reach on current data.

8.4  What we are asking of this checkpoint

Agreement that the descriptor‑and‑methodology result is the right
  near‑term scientific target.

  Guidance on acquiring the priority‑1 papers (institutional access to
  J. Hazard. Mater.), and on whether the department can support the
  confidential GEOMIND data request.

  A steer on whether a small own‑laboratory NMR measurement on a few sorbents of
  known capacity is feasible — the only route that would generate genuinely new paired
  data rather than re‑using the literature.

Appendix AFull finding register
All 26 audited findings, most‑recent last, each with the evidence that established it and the action taken. Severity is the data‑integrity impact.
critical  F1 — Si_Al and Density transplanted from the GEOMIND paper  [resolved]
Evidence
9 of 11 unique Si_Al values match the paper's 10 samples exactly to 3 dp; all 10 published density values appear; 91 of 92 mixes carry a single broadcast value; neither column exists in either upstream source file.
Action
Both columns dropped in clean.py. Must never be reinstated as features.

critical  F2 — Dataset far smaller than 867 rows implies  [resolved]
Evidence
Only 92 distinct mix designs; Metakaolin constant zero; features have 2-6 unique values.
Action
Grouped CV by mix design is mandatory. Metakaolin dropped.

high  F3 — Adsorption data has extensive internal duplication  [resolved]
Evidence
24 Qmax_Cs rows contain only 16 distinct values; Qmax_Sr has 7 rows.
Action
Repeats flagged (not deleted) via cs/sr_value_repeated.

medium  F4 — Redundancy and version disagreement  [partially resolved]
Evidence
CSV/XLSX byte-identical; 18 duplicate rows; v2 disagrees in 22 cells.
Action
CSV declared canonical; duplicates removed; v2 unresolved.

low  F5 — Metadata.csv is cp1256, not UTF-8  [resolved]
Action
Handled in the ingestion layer.

critical  F6 — Feasibility_Ranges is mislabelled and anti-correlated with truth  [resolved with open gap]
Evidence
Rejects 7 of 9 feasible published samples, accepts the 1 infeasible. Its constants are verbatim from the retired tool at tag v1.0.0.
Action
Sheet not read. Provisional envelope used instead, flagged provisional=True.

critical  F7 — Compiled data failed source audit - 10 of 31 rows  [resolved]
Evidence
(a) 3 rows labelled Sr are Eu-152+154. (b) 4 Niu 2022 rows claim Langmuir Qmax from a paper tabulating none. (c) Na-MK misattributed from another paper. (d) K-MK is a verbatim copy of K-MKBFS - a sorbent that does not exist.
Action
Quarantined/relabelled/re-typed as named constants in code.

medium  F8 — Unmined master sheets add nothing  [resolved]
Evidence
Adsorption_Isotherms and Cs_Isotherms duplicate Functional_Data with the same fabricated rows; only 3 new values, which are cobalt.
Action
Marked duplicate. Not ingested.

high  F9 — Surface area does not predict CATION uptake  [open]
Evidence
Cation-only, per source - lin2026 -0.90 (n=4), xiang2021 -0.90 (n=5), oulu2026 -0.47 (n=21), tarnovsky2024 +0.22 (n=6, inconclusive). Pooled cations +0.08. Varon: BET +0.19 vs Al-IV +0.95.
Action
Al-IV is the candidate primary feature. NOTE - an earlier claim of "six datasets confirm a negative BET correlation" was an OVERSTATEMENT, corrected here.

high  F10 — Pooling adsorbates flips the sign of the BET relationship  [resolved]
Evidence
cations corr(BET,capacity) = +0.08; dyes = +0.66.
Action
Never pool adsorbate classes. Dyes use surface area; cations use charge sites. pooling_warning() enforces the check.

high  F11 — Sr_Immobilization_Mechanisms is untraceable and largely duplicated  [resolved]
Evidence
Audit 2026-07-20 - the ONLY master sheet with no Source column at all, plus 66.7% internal duplication among its numeric cells. Same signature as the fabricated Na-MK/K-MK rows in F7.
Action
Relabelled FALSE / DISCARD in the warehouse. Not usable.

medium  F12 — The v2 "conflict" was precision, not disagreement  [resolved]
Evidence
All 22 differing cells are Comp_Strength in rows 843-866 and differ only by rounding (34.36 vs 34.35777). N data.xls genuinely reports up to 6 dp, and 18 of the 24 v2 values appear verbatim upstream. So v2 preserved source precision and Physical_Data rounded to 2 dp.
Action
Q1 closed. v2 status suspect -> verified. Physical_Data remains canonical; the difference (<=0.005 MPa) is immaterial for modelling.

medium  F13 — Several context sheets cite papers we do not hold  [open]
Evidence
Audit 2026-07-20 - Kim_2026, Yildirim_2024 and Duque_Redondo_2023 are cited by Surface_Complexation_Sr, MD_Simulation_Sr_Cs, Zeolite_Comparison_Sr_Cs, Sr_Leaching_Data, EXAFS and XRD sheets. None are in papers/references. Surface_Complexation cites "Eq. (10)-(12)" - equations, not sources, so those rows are model output rather than measurement. FTIR is 88.9% duplicated, XRD 72.7%.
Action
All remain UNVERIFIED and excluded from modelling. Acquiring the three papers is the only way to promote them; recorded as Q6.

high  F14 — A high R2 Langmuir fit can leave Qmax essentially unconstrained  [open]
Evidence
Baek 2018 chabazite: Q0L = 1249.5 mg/g with K_L = 7.9e-05 L/mg and R2 = 0.99989, while the paper's own kinetics report equilibrium uptake of just 1.184 mg/g. K_L is two orders of magnitude below the other two zeolites in the same table. At low coverage the Langmuir isotherm is near-linear, so it fits almost perfectly while the plateau is extrapolated ~1000x beyond any measured point.
Action
Ingested but flagged - it exceeds the schema bound of 1000 mg/g and validate() reports it. Must be excluded from any fit unless the extrapolation is defended. Generalises: R2 is not evidence that a fitted Qmax is meaningful. Screen future Langmuir rows on K_L and on the measured concentration range, not R2 alone.

critical  F15 — Fitted capacities cannot be validated - C0 was never captured  [resolved with open gap]
Evidence
Applying the F14 screen to all 35 fitted-isotherm rows: 32 of the 33 rows with a usable K_L have NO recorded initial concentration, so Langmuir saturation (theta = K*C0/(1+K*C0)) cannot be computed. The screen runs on exactly one row (GF600, theta = 0.93). Chabazite was caught only because its paper stated the equilibrium uptake in prose.
Action
initial_conc_mg_L made required for fitted-isotherm rows going forward; existing rows flagged c0_unknown. PROGRESS 2026-07-20: C0 recovered for Baek (2658 mg/L) and El-Naggar (1000 mg/L), taking screenable rows from 1 to 10 - of which 8 are sound, 1 borderline (stilbite, theta 0.775) and 1 a confirmed artifact (chabazite, theta 0.174). 25 rows still lack C0. COMPLETE 2026-07-20: C0 recovered for 7 sources; 29 of 35 rows now screenable. 27 sound, 1 borderline (stilbite 0.775), 1 artifact (chabazite 0.174). Six rows remain unscreenable because their methods state no isotherm range. Lesson recorded THREE times: K_L alone is not a screen - saturation is K*C0/(1+K*C0), so a small K is compensated by a large C0. The same instinct would have discarded 19 sound rows.

medium  F16 — theta = 1 - R_L, so the saturation screen needs no C0  [resolved]
Evidence
The Langmuir separation factor R_L = 1/(1+b*C0) is reported by many papers as a favourability check. Our saturation measure theta = b*C0/(1+b*C0) is exactly 1 - R_L. Verified against the independent C0 route on six El-Naggar rows: the two derivations agree to three decimals. Resolved Tian ESPR (theta 0.944 Cs, 0.994 Sr) with back-calculated C0 5.25 and 9.77 mmol/L, matching the Fig. 5 axes.
Action
Use R_L as the PRIMARY screen and C0 recovery only as fallback. Found by rendering PDF figures and reading them visually - a capability previously and wrongly described as "manual figure reading" and deferred to Mulham.

high  F17 — Zhang 2021 rows are extrapolations with an unphysical intercept  [resolved]
Evidence
Figure 8 read visually. The slope reproduces the published Qmax exactly (1/11.196 = 89.32; 1/22.464 = 44.52), but both intercepts are NEGATIVE (-0.5365, -2.0942), which in Ce/qe = 1/(Qmax*b) + Ce/Qmax implies b < 0 and is unphysical; the table nonetheless reports positive b. Data reach only Ce = 3.45 and 3.75 mg/L, giving theta = 0.365 and 0.074 - the slag fit reaches 7% of its plateau, worse than the chabazite artefact at 17%.
Action
Both rows flagged as extrapolations and excluded from modelling alongside chabazite. Screen now COMPLETE at 35 of 35: 31 sound, 1 borderline, 3 extrapolated.

high  F18 — The Oulu 29Si deconvolution was already published; it explains our failed fit  [resolved]
Evidence
Table 2 of Hossain 2026 (doi:10.1016/j.matdes.2026.115471, page 6) reports the deconvolved Si environments for all 12 selected samples - the values our own fit attempted to derive. Found by rendering the page and reading it. The authors use TEN environments (Q0, Q1, Q2(1Al), Q2(0Al), Q4(4Al), Q3(1Al), Q4(3Al), Q3/Q4(2Al), Q3/Q4(1Al), Q4(0Al)) including Q3 and Q2 species with non-bridging oxygens. Our model used FIVE Q4(mAl) Gaussians only, which cannot represent that intensity; the optimiser pushed it outward and drove Q4(3Al) to zero.
Action
Confirms the NMR rejection was correct AND for the right reason - the chemical sanity check detected a structurally wrong peak model that R^2 = 0.998 and both pre-registered gates could not. Pipeline closed. The Oulu letter is no longer needed for this purpose. Values transcribed into src/geomind/data/nmr_ari.py; 11 of 12 rows sum to exactly 100%, one to 99.0 (published as such).

high  F19 — The Al-richness descriptor is valid only within a structural class, and the Oulu backfill does not widen its evidence base  [resolved]
Evidence
Backfilling ARI from F18 attached the descriptor to 39 pool rows / 12 sorbents. Split by structure, the 12 sorbents behave as two different materials. Ca-FREE (n=4, Q4 45-73%): ARI +0.932, framework-only ARI +0.940 - uptake spans 2.13-11.53 mg/g (sd 3.98). Ca-BEARING (n=8, Q4 0-26%, Q0-Q2 dominated): ARI -0.108, Si/Al -0.135, Ca/Al -0.104, Q4% -0.247, BET +0.462 - NOTHING predicts, and uptake is nearly flat at 7.27 +/- 1.31 mg/g regardless of composition. Pooling all 12 gives ARI +0.536, a mediocre value that conceals two regimes. Ca acts as a network modifier: there is no condensed aluminosilicate framework for a framework descriptor to measure, and uptake proceeds by a different mechanism (C-A-S-H exchange), roughly composition-independent.
Action
Restrict the ARI claim to Q4-rich framework aluminosilicates and state the structural gate explicitly. Generalises F9 one level down: never pool ADSORBATE classes, and never pool SORBENT structural classes either. IMPORTANT correction to my own estimate - I projected this backfill would widen the descriptor to ~19 sorbents; in fact only 4 of the 12 lie in the regime where it applies, so the evidence base is unchanged at Varon n=7 (Sr) + Oulu n=4 (NH4+). Al^IV scarcity remains the binding constraint on M4/M5.

critical  F20 — NMR characterisation and adsorption-capacity measurement are near-disjoint in this literature - Al^IV scarcity is structural, not a sampling accident  [open]
Evidence
Corpus-wide classification of all 30 PDFs by keyword balance (adsorption terms vs leaching/immobilisation terms) against NMR content. Of the 6 papers carrying substantial solid-state NMR, FOUR are immobilisation/wasteform studies (Nevin 2026 nmr=54, Kim 2026 nmr=66, Vettese 2025 nmr=33, Kurumisawa 2021 nmr=13), ONE is adsorption (Hossain/Oulu nmr=11, but NH4+ and dyes only - no Cs/Sr), and ONE is mixed (Varon 2025 nmr=32). Meanwhile ALL 13 papers classified as adsorption studies report ZERO solid-state NMR. Varon is the single bridge between the two - which is exactly why Al^IV occurs in precisely 7 pool rows, all from Varon. These are two different research communities: water-treatment groups measure isotherms and BET and never run MAS NMR; nuclear-wasteform groups run full 29Si/27Al/133Cs NMR and measure leach rates and diffusivities, never isotherms.
Action
More scraping CANNOT fix Al^IV scarcity - the co-occurrence is rare by the structure of the field, not by chance, so Q7 has no answer within the adsorption literature. Two routes remain: (a) measure NMR ourselves on sorbents of known capacity, or (b) REFRAME the M4/M5 target property from adsorption capacity to leach resistance, where NMR is abundant. Note that route (b) reverses earlier triage - Kurumisawa 2021 and J. Environ. Manage. 370 (2024) were both REJECTED as "diffusivity/leaching studies", i.e. we discarded precisely the papers richest in the descriptor we need. The project aim ("immobilisation of Cs-137/Sr-90") is arguably better served by leach resistance than by adsorption capacity anyway; the two have been conflated. Decision required from PI - see reports/q7-descriptor-hunt-report.md.

high  F21 — Sr_Leaching_Data audited against source for the first time - LI verified, De corrupted to zero, and the Yildirim rows are misattributed  [resolved]
Evidence
